Repository: ii33/coating-sim

# 行星盘沉积仿真 · Deposition Sim

中文 | [English](README.en.md)

面向光学薄膜研究与工程开发的桌面工具：将膜系设计、行星式蒸发沉积、膜厚分布、光谱分析和结果资产组织到独立工程中。

**当前为开发快照 `dev.20261016.15`，不是正式 Release。** 项目尚未完成全面物理标定；仿真和优化结果用于分析、比较与研究，不能替代设备标定、工艺验证或光学测量。目前从源码运行，不提供已完成发行验收的安装包或依赖管理器 EXE。

## 能做什么

- **沉积建模**：设计蒸发源、基片、机器、修正板和工艺，计算膜厚分布及均匀性，运行有适用边界的工艺和修正板优化。
- **薄膜光学**：编辑膜系与材料 n/k 数据，计算光谱、分析波段与极值，进行厚度优化及实验性结构搜索。
- **工程与资产**：按工程隔离输入、未保存修改和结果；在统一资产库中浏览资源、编辑材料，并按所属范围回收或恢复符合条件的资产。
- **结果与自动化**：管理计算队列和结果资产，使用几何光追与外观渲染工具；部分功能提供 CLI、MCP 和可选 AI 助手入口。不同入口的能力与权限并不相同，见[入口能力矩阵](docs/entrypoint-capabilities.md)。
- **依赖管理**：纯终端交互式在线安装器与标准库高级 CLI，检查 Python 和计算环境、审阅安装计划、选择源码和镜像，将完整用户依赖放入隔离虚拟环境。

模型、单位、采样、近似与参考来源集中在[算法图解](docs/algorithms.html)。该单文件 HTML 可下载后离线打开；GitHub 文件预览不等同于渲染页面。[软件说明书](docs/software_manual.html)提供更完整的操作说明。

## 快速开始

先下载并解压本仓库源码，或使用 Git 克隆本仓库，然后在源码根目录执行以下命令。推荐 **Python 3.12**，首次安装依赖需要网络。建议先使用 CPU；可选计算后端须单独安装和验证。

### 推荐：交互式在线安装

Windows 双击 `install.bat`；Linux/macOS 在终端运行 `sh install.sh`。按提示选择安装根目录、源码（默认 [CNB](https://cnb.cool/nonereason/coating-sim)，也可选 [GitHub](https://github.com/ii33/coating-sim)）、镜像加速及是否安装开发环境（默认否）。安装器自动检查 Python/计算环境，安装完整用户依赖 `desktop + appearance`；开发模式额外加入测试与静态检查工具。镜像加速只影响 PyPI 包源，不改 Git 仓库地址。

新安装布局为 `<安装根目录>/.runtime/python`、`.runtime/git`、`app/` 源码和 `app/.venv` 依赖。选择已有合法工程时只处理该工程依赖，不覆盖源码或更换现有 venv 解释器。未知内容、损坏环境或不兼容后端会明确报错。

Windows 不要求预装 Python、Git 或 PowerShell 7；引导使用系统 Windows PowerShell 5.1，安全策略阻止脚本时不会绕过。官方 Python 安装器可能在安装目录外写入维护缓存和每用户注册/卸载记录，因此这不是完全便携、零系统痕迹的安装。当前新交互流程仍待原生端到端验收，不是已验收 Release。详细边界见[安装器指南](docs/dependency-manager.md)。

安装结束后对实际项目 `.venv` 做有界 GPU 数值探测；依赖安装成功与 GPU 可用分别报告，探测失败不会自动修改驱动或重装。

### Windows：已有 Python

```powershell
py -3.12 -m venv .venv
.\.venv\Scripts\python.exe -m pip install -r requirements.txt
.\.venv\Scripts\python.exe launcher.py
```

推荐双击 `install.bat` 使用终端交互式在线安装器；已有合用 Python 时可运行 `python dependency_manager.py`。安装器自身不需要第三方 Python 包，不启动管理器 GUI。

**没有 Python？** Windows 引导脚本会尝试从官方来源向所选安装目录部署包含 pip 和 venv 的完整 CPython。此路径需要网络并受系统前提约束；无 Python 的干净 Windows 首次安装仍未完成端到端实机验收。受管理 Python 候选与推荐的 Python 3.12 不完全相同，DirectML 等后端还有限制。请先阅读[引导说明](docs/dependency-manager-bootstrap.md)，不要把源码检查通过当作安装成功保证。

PowerShell 7+ 开发环境可使用 `start-dev.bat` / `start-dev.ps1`：优先项目 `.venv`，其次 `.conda`，不回退系统 Python、不安装依赖。`start-dev.bat -Check` 只检查依赖。详见[启动入口](docs/project-launcher-entry.md)。

### Linux：已有 Python

交互安装入口为 `sh install.sh`，安装器自身不需要第三方 Python 包或 Tk。当前 Linux/macOS 未实现无 Python 的安全自动引导；需先按官方渠道安装兼容完整 Python（含 venv/pip），Linux 另需发行版要求的 Qt 图形库。不能据此承诺所有平台从零自动安装。

```bash
python3.12 -m venv .venv
.venv/bin/python -m pip install -r requirements.txt
.venv/bin/python launcher.py
```

Qt 平台插件问题可对照 [Qt for Linux 系统要求](https://doc.qt.io/qt-6/linux-requirements.html)。无图形会话的测试环境不能代替原生桌面交互验收。macOS 尚未完成原生端到端验收，不在此承诺可用。

### 完整示例工程

打开 `example/synthetic-demo/project.coatproj` 可加载一套完整、自包含的合成工程，包含材料、膜系、机器、源、基片、修正板、工艺及默认沉积配置。建议先复制示例目录再编辑；[示例操作与验证说明](example/README.md)列出了预期计算结果、优化步骤和低采样的适用边界。该示例不代表实测设备或生产标定。

### 第一个工程

1. 运行 `launcher.py`，新建工程到独立目录，或打开已有的 `.coatproj` 文件。
2. 从膜系设计开始；通过工程导航打开沉积工艺、机器、源、修正板、基片、资产库或计算窗口。工程资源与全局资源分开管理，外部输入经显式导入复制进入工程。
3. 根据任务准备材料和输入，先用小规模 CPU 计算检查结果。光谱与外观受材料光学常数、适用波段及模型假设影响。
4. 显式保存沉积仿真配置。**最近一次成功保存的沉积配置成为下次打开的入口**，并加载其依赖；只保存机器、工艺或膜系不会切换入口。未保存内容的异常恢复需另外审阅确认。
5. 保存后可通过“工程管理…”导出 `.cproject` 工程包，再导入新的独立目录。包包含受管输入，不含运行结果、恢复内容、凭据或全局库，不能替代完整结果备份。详见[工程包说明](docs/project-package-contract.md)。

每个工程在独立进程中运行；再次打开同一工程会激活原会话。关闭启动器不会关闭工程；共享助手菜单的“退出应用”会检查未保存内容并协调退出。最近列表的普通移除只移除记录；回收工程目录是另一个需确认的操作。

## 依赖管理器

完整说明见[依赖管理器指南](docs/dependency-manager.md)。已有 Python 时：

```sh
python dependency_manager.py
python dependency_manager.py inspect --groups desktop --json
python dependency_manager.py benchmark --mirrors pypi,tuna,ustc --proxy-mode none --json
python dependency_manager.py plan --groups desktop --profile runtime --action install --python /path/to/python3.12 --proxy-mode env --json

# 审阅计划，替换解释器路径及返回的 PLAN_ID，再执行：
python dependency_manager.py install --groups desktop --profile runtime --python /path/to/python3.12 --proxy-mode env --plan-id PLAN_ID --yes --json
```

`/path/to/python3.12` 是已有解释器的示例绝对路径，Windows 请改为实际 `.exe` 路径。默认安装目标为项目 `.venv`。`runtime` 只选择运行依赖，`development` 追加开发工具；外观渲染等可选组须显式选择。计划参数、目标或依赖改变后需重新生成计划；`--yes` 不能代替匹配的 `plan_id`。

镜像测速只是网络估计。代理选项只作用于本次工具进程，不修改系统代理或全局 pip 配置；不要把认证信息写进命令行或提交到仓库。虚拟环境用于依赖隔离，不是安全沙箱。

### 版本检查与在线获取源码

本地检查默认不联网；显式远端检查才连接所选来源。它报告版本、commit、工作树和环境信息，不自动更新正在使用的安装。

```sh
python dependency_manager.py project-check --project . --json
python dependency_manager.py project-check --project . --check-remote --source github --ref main --json
python dependency_manager.py project-plan --deployment-dir ../coating-sim-checkout --source github --ref main --python /path/to/python3.12 --profile runtime --json

# 审阅完整 commit、目录与依赖计划后，使用上一步的部署 PLAN_ID：
python dependency_manager.py project-deploy --deployment-dir ../coating-sim-checkout --plan-id PLAN_ID --yes --json
```

File: coat_sim/agent/resources/research_library/research_snapshot/04_coating_and_substrate_materials/reports/01_engineering_handbook.md
# 优先镀膜材料与基片材料工程手册 第一轮

original_url: https://github.com/ii33/coating-research-library/blob/d1acac3766a3a1f0a14064edcbeadb7ea4244f4e/04_coating_and_substrate_materials/reports/01_engineering_handbook.md
来源版本：d1acac3766a3a1f0a14064edcbeadb7ea4244f4e。原文中“本轮”“本机”“代码”等指来源研究的范围，不自动代表本软件已实现或已验证。
权利：按用户要求收录项目原创研究文字；来源未声明全库许可证，本导入不改授软件 MIT。第三方原文/图片未内置。
阅读：相对 Markdown 链接改为固定版本在线来源；图片改为原图链接。正文中的源码、数据路径及复算命令仅供阅读，附件与可执行代码未随此快照收录。


版本 T04 v1；资料核对截止2026-10-02。范围严格对应原文的12种膜料和4种基片。目标是支持材料筛选、模型输入和实验设计，建立有条件的参数与失效知识；本轮没有生产试验、来料检测或实机光学验收。

## 1 核心结论与阅读路线

材料名不是光学模型的完整身份。Ta2O5、ZnS、TiO2、YbF3、SiO2、MgF2、Al2O3、H4、Ge、Cu、Cr、Al均保留为第一轮对象；ZnS、Ge、K9、ZnSe基片另建身份。YbF3是氟化镱，不是YF3；H4按厂商和具体牌号定义，不指定通用化学式。K9不自动等同BK7。

优先读本章数据解释与计量，再按README的原文顺序进入材料卡；然后读 `02_cross_material_selection.md` 和 `03_data_quality_and_validation.md`。完整源登记在 `../data/source_registry.json`，逐来源摘要保留适用边界。资料完成、数值算例完成、实际校准完成是三个不同状态。

最重要的工程结果是：**公开表值可以是有用基线，却不是实际膜的性能上限或保证值。** 本轮可复算例中，同一波长的Cu由两套有明确样品条件的参考n,k给出不同理想R；Al则出现n,k明显不同但R接近。选源必须同时记录制备与计量；不能挑一条“最好”的曲线充当所有批次真值。[金属数据卡](https://github.com/ii33/coating-research-library/blob/d1acac3766a3a1f0a14064edcbeadb7ea4244f4e/04_coating_and_substrate_materials/reports/metal_ge_material_cards.md)

## 2 怎样定义一条材料数据

### 2.1 身份至少分五层

1. 化学身份：主元素、化合物、化学计量、相组成；H4额外保存品牌/货号/版本，不能用标签代替配方证据
2. 产品身份：块料/颗粒/粉/烧结块/晶体基片；纯度定义、掺杂、电阻率、晶向、基片熔次、表面加工
3. 薄膜身份：沉积方法、物理厚度、密度/孔隙、晶化状态、应力、粗糙度、界面层和空气暴露
4. 工艺身份：源与坩埚、蒸发历史、基压/工作分压、速率位置、基片温度、离子剂量、退火气氛/时间/温度
5. 测量身份：波长、样品温度、AOI、偏振、光斑/收集几何、方法、拟合模型、误差与相关性

两条数据仅有化学式相同，不构成可合并条件。例如ZnS膜、标准CVD ZnS窗口和经后处理的多光谱ZnS窗口不能共用一个“ZnS常数对象”。Ge源料的Sb掺杂/电阻率，也不能偷偷成为未说明的纯Ge膜属性。

### 2.2 数值状态的最小词汇

- `measured`：原作者/厂家明确的测量值；保留样品与方法
- `typical`：典型目录值，通常无逐批保证；不是本机验收值
- `limit`：上/下限，用比较符号；α<0.027不能存成精确α=0.027
- `model`：由色散/有效介质等模型得到；保留适用域和残差
- `derived`：本库由来源数据计算；保留公式、输入、脚本和假设
- `unknown`：缺值；使用null，不使用0，不用相似材料代填
- `quarantined`：来源内部矛盾、量纲可疑或样品身份不符；保留供复核但禁止自动入设计

“无数据”和“无吸收”尤其不能混淆。某表只列n不列k时，k未知；不允许代码自动设k=0并给出无损性能。假定k=0的算例必须标为假设。

## 3 从n,k到可判断的工程量

### 3.1 约定与公式

本库取真空波长λ、复折射率N=n+ik，场约定E∝exp(i2πNz/λ−iωt)。被动材料k≥0；强度沿传播距离z衰减为I(z)=I(0)exp(−αz)，α=4πk/λ。若λ以μm计，α[cm⁻¹]=4πk×10⁴/λ[μm]。强度1/e深度δ_I=λ/(4πk)，场幅1/e深度是其两倍，二者不得都叫“skin depth”而不定义。

无吸收介质中理想正入射四分之一波物理厚度d=λ₀/(4n)。吸收大、色散强、斜入射或各向异性时，这只是初值；反射相位、复导纳和偏振必须进入膜系计算。T04只提供材料输入和简单可核验算例，完整膜系理论留给T07。

空气到半无限平整均匀材料的正入射强度反射率：R=[(n−1)²+k²]/[(n+1)²+k²]。它不描述超薄金属、保护层镜、粗糙散射、有限基片背面或激光损伤。用这个公式比较不同数据库仅能评估**输入选择敏感性**。

### 3.2 内透过率与外透过率

均匀体内单程τ=exp(−αd)。界面k可忽略的透明/弱吸收介质近似下，空气两侧、同样表面反射R、非相干无限多次反射的平行平板总T=(1−R)²τ/(1−R²τ²)，总反射R_total=R+(1−R)²Rτ²/(1−R²τ²)。零吸收时T=(1−R)/(1+R)，R_total+T=1。

厂表的“透过范围”没有阈值和厚度就不是可执行验收。内透过不含表面反射，外透过是否包含散射/所有多次出射又取决于装置。测ZnS散射或Ge高反射窗口时，必须记录积分球/准直探测、楔角、光阑和背面处理。

示例：Ge n=4.0026时无吸收外透过约47.03%，绝不能把约53%都算成体吸收。若需要把窗口热负荷从T倒推，必须另测R和散射，或使用能量守恒适用的完整收集条件。[Ge基片卡](https://github.com/ii33/coating-research-library/blob/d1acac3766a3a1f0a14064edcbeadb7ea4244f4e/04_coating_and_substrate_materials/reports/metal_ge_material_cards.md#14-ge-光学基片)

### 3.3 数据域与插值

仅在单一数据集有效波长和温度域内插值。对强吸收边、声子峰、金属带间跃迁，粗点线性插值会平滑峰形；作为手算例可用，但高精度设计需原模型或更密测点。不要把一个作者可见区的n与另一作者红外k拼成一条无缝“实测谱”。

Cauchy式适合透明区的经验描述；把它外推到吸收边会丢掉物理关联。需要跨透明/吸收区时，可考虑有物理振子的模型并检查因果一致性、有效域与可辨识性。Ge的原研究提供了用Cody–Lorentz和R/T联合反演的实例；并未授权把其未知参数套到所有膜。[M13](https://doi.org/10.1016/j.mssp.2018.04.019)

## 4 为什么实际薄膜能偏离表值

### 4.1 密度 孔隙与局部结构

质量面密度m_A与物理厚度关系d=m_A/ρ_f。QCM把频移变成“厚度”需要密度、声学负载修正和几何tooling；其显示厚度不是独立的真实膜厚。块密度、颗粒装填密度和成膜有效密度是三种物理量。

一个教学假设：如果真实膜密度只有设定值的90%，同样质量负载对应的真实厚度高11.11%。另一方面，孔隙通常也改变n；为了说明耦合，在透明、均匀、各向同性近似下取Lorentz–Lorenz极化率混合：L=(n²−1)/(n²+2)，L_eff=(1−p)L_dense+pL_void，空气孔p且n_void=1。假定n_dense=2.1，p=10%，得n_eff≈1.938。此例不是任何一种材料的拟合结果，也不能用于有吸收的金属或大孔散射膜。

在该合成例中，较低n与较大d会部分抵消光学厚度误差；所以单凭峰位nd正确不能证明ρ、n和d各自正确。实际膜可能是非均匀密度、柱状结构或吸水孔，必须检验模型选择而非只给一个孔隙百分数。

### 4.2 氧化物的化学计量与退火

氧分压、离子辅助、基片温度和退火可同时改变致密度、氧空位、结晶相、应力及粗糙度。更高n可能来自致密化，也可能伴随k或散射增加；“n越高越好”不是普遍目标。每张氧化物卡将块材、多晶/非晶、沉积和退火条件分开；含Ti的名义Ta2O5样品还必须按实测组成隔离。[氧化物卡](https://github.com/ii33/coating-research-library/blob/d1acac3766a3a1f0a14064edcbeadb7ea4244f4e/04_coating_and_substrate_materials/reports/oxide_material_cards.md)

### 4.3 氟化物 硫化物与离子辅助

降低孔隙和水吸附可能改善湿度漂移，但更强离子轰击也可能造成元素优先损失、吸收、应力或界面损伤。YbF3卡保留文献中的失氟与水峰/应力权衡，而不写成单调收益。ZnS膜要检查硫/锌偏离和源历史；ZnS窗口的CVD/多光谱后处理差别另论。[红外材料卡](https://github.com/ii33/coating-research-library/blob/d1acac3766a3a1f0a14064edcbeadb7ea4244f4e/04_coating_and_substrate_materials/reports/fluoride_sulfide_substrate_cards.md)

### 4.4 金属的污染 微结构和测面

Cu/Al薄膜的光学常数与残气、粒界、氧化、厚度、孔隙、表面形貌相关。模板剥离暴露的界面光滑面与一般镜的生长面不可直接等同。热蒸镀速率提高可能减少残气影响，却也影响原子迁移和成核，因此没有脱离真空水平与基片的“最优速率”。这些是McPeak原研究的限定结论，不是本机保证。[M08](https://pmc.ncbi.nlm.nih.gov/articles/PMC4416469/)

## 5 蒸发证据怎样进入机台模型

### 5.1 三种压力 四种温度

压力字段必须分：腔体基压、工作总压/分压、源表面平衡蒸气压。表中“10⁻⁴ Torr对应某温度”不意味着设备应抽到10⁻⁴ Torr。温度字段必须分：舟/衬里温度、源有效温度、基片温度、光学测量温度；必要时再加退火温度。

源温度达到某一蒸气压也不唯一决定基片沉积率。源活跃面积、蒸发系数、喷流角分布、几何遮挡、气相碰撞和留存都参与。T02/T03已把质量通量到厚度的ρ因子写明；T04没有提供足够证据把材料相关发射指数或留存系数设为通用常数。

### 5.2 阻蒸与电子枪的选择问题

阻蒸路线先检查：材料在可达热负荷下能否稳定蒸发/升华、舟的润湿/合金化/腐蚀、辐射热、装料量与速率重复性。电子束路线先检查：衬里相容性、束斑扫描、材料导电/带电、局部过热、喷溅和液位演变。坩埚厂家列“可用”仅是候选，不保证用户电子枪、批料或整个膜系无污染。

四个对T05重要的反例：

- Cr常见工况是升华，不能照抄液体池模型
- Ge的衬里失效可能发生在冷却/复热循环，单次沉积稳定不足以证明可反复使用
- Al会与部分难熔金属合金化，石墨体系还要考虑碳污染；“熔点低”不等于源最容易长期维护
- 复合氧化物H4要记录来源牌号和蒸发后膜组成，不可把源料标签当膜中各组分比例

### 5.3 反应气体和离子源参数的证据边界

本轮仅在原厂/原论文明确时记载数值和适用条件；不把不同文章的氧压、离子能量、温度和速率拼成一个未经验证的新配方。离子能量、电流、束流空间分布、气种、入射角与离子/沉积原子比至少要相互区分。数字看似相同也可能因定义不同而不同。T10会深入离子源，T04只交接口与材料权衡。

## 6 基片选择不只是透过波段

基片卡至少同时检查：α(λ,T)、外/内透过和厚度、dn/dT、热膨胀、导热/比热、弹性、硬度测试载荷、断裂/表面缺陷、表面粗糙度、可清洗性和镀层附着。

薄膜受完全约束、各向同性、弹性且无松弛时，温变失配应力近似σ_th=E_f/(1−ν_f)·(α_s−α_f)·ΔT，约定拉应力为正、ΔT=T_use−T_dep。该式只作风险筛选，不包含生长应力、塑性、蠕变、孔隙变化或结晶。不能拿块材E填入后声称算出了真实膜应力；真实应力还需曲率/翘曲计量。

硬度不等于耐雨蚀、耐砂、附着或热冲击。ZnS标准/多光谱牌号的厂表硬度甚至存在互相冲突的排序；保持测试载荷、厂家和牌号比做一张“最硬材料榜”有用。K9必须以实际供应牌号/熔次建模；H-K9L代表例不意味着任何K9都是H-K9L。[基片数据卡](https://github.com/ii33/coating-research-library/blob/d1acac3766a3a1f0a14064edcbeadb7ea4244f4e/04_coating_and_substrate_materials/reports/fluoride_sulfide_substrate_cards.md)

## 7 从公开数据走向自有材料库

### 7.1 最小的可辨识测量组合

- 每一工艺状态至少保留同批单层见证片，另设未镀基片基线；中心/边缘样品不要混合成一个平均n
- 用独立台阶/截面/其他可靠厚度观测打破n与d的相关性；QCM只是过程传感器之一
- R/T与椭偏尽可能联合；透明区、吸收区和工作IR波段分别保证有效信噪比
- 用AFM/散射/显微观察区分吸收与粗糙散射；需要时用XRD、XRR、成分检测约束相态/密度/计量
- 记录沉积后等待时间、湿度/温度暴露、退火前后状态，避免老化被误当测量重复性
- 探测极低k时报告检测限和拟合置信/相关性；不把负拟合k截成0后声称无损

这些是研究设计建议，不是预设用户已具备设备。没有这些数据时，公开资料仍能作候选筛选；不得冒充已经完成实测校准。

### 7.2 误差预算

若光学厚度q=nd，小扰动δq/q≈δn/n+δd/d；方差为Var(q)=d²Var(n)+n²Var(d)+2nd·Cov(n,d)。联合光谱拟合得到的n,d往往相关，直接用独立误差平方和会误估。跨文献差异包含系统差、样品差和模型差，不能直接称为“95%置信区间”。

建议保存三个不同对象：原测量不确定度、拟合参数协方差/残差、跨数据集情景包络。情景包络可用于鲁棒设计；只有样品与统计方案匹配，才可进一步作概率分布。对某一高精度带通滤光片，波长偏移、吸收、散射和应力必须分别预算。

### 7.3 能称为材料模型验收的证据

先指定产品要求和预测对象，再划分拟合样品与留出样品。冻结n,k模型后，预测不同厚度、不同AOI/偏振或另一批见证片；报告波段内残差和失败点。模型若只复现同一条训练透过谱，不足以证明唯一性。到这一层才能把自有模型优于通用表值说成工程证据。

## 8 安全资料是材料状态的一部分

本轮安全结论仅来自厂家SDS。采购形态、加工粉尘、热蒸发烟粒、清腔混合残渣和完工镀层不能共用一句“安全/有毒”。每张卡注明可核实SDS及版本；K9专用品种未知、旧版或内部分类冲突均明确记录。

常规实验控制集中在具体步骤：装料避免产尘和污染；热源冷却且设备按批准流程安全隔离后维护；粉尘/废液/混合残渣分流收容；按实际SDS和风险评价选通风、眼/手/呼吸防护。这里不编制清洗配方、灭火配方或法域暴露限值。原厂SDS相互矛盾时应记录冲突和适用供货批次，不能由资料库自行修法。

## 9 第一轮冻结与下一步

本轮完成公开证据的有界整理、16项材料卡、来源追溯和算例。未取得的本机n,k、膜密度、留存、应力、批次证书均继续列入待验证，而不是用猜值补齐。第一轮冻结的含义是有条件地完成优先核心，不是材料知识已穷尽或可直接量产。

下一项是T05阻蒸/电子枪蒸发源。其模型应使用本轮的材料状态字段、源相态和坩埚风险；实际数据尚缺时用明确标记的合成敏感性，不倒过来声称T03已利用本轮尚未测得的参数完成实机修正板优化。其他材料扩展只在十个大项目首轮之后进行。

File: coat_sim/agent/resources/research_library/research_snapshot/04_coating_and_substrate_materials/reports/02_cross_material_selection.md
# 跨材料选择与证据缺口

original_url: https://github.com/ii33/coating-research-library/blob/d1acac3766a3a1f0a14064edcbeadb7ea4244f4e/04_coating_and_substrate_materials/reports/02_cross_material_selection.md
来源版本：d1acac3766a3a1f0a14064edcbeadb7ea4244f4e。原文中“本轮”“本机”“代码”等指来源研究的范围，不自动代表本软件已实现或已验证。
权利：按用户要求收录项目原创研究文字；来源未声明全库许可证，本导入不改授软件 MIT。第三方原文/图片未内置。
阅读：相对 Markdown 链接改为固定版本在线来源；图片改为原图链接。正文中的源码、数据路径及复算命令仅供阅读，附件与可执行代码未随此快照收录。


本章是筛选逻辑，不是将不同条件下的最高n、最低k和最高硬度拼成不存在的材料。表内结论均指向材料分册；数值、测量条件和来源以卡片为准。波段中NIR/MWIR/LWIR只是工程分类，产品边界仍须写成具体λ范围、温度、角度与损耗预算。

## 1 保留原文顺序的工程选择表

| 序号与对象 | 首轮候选作用 | 决策必须同时观察 | 最容易误用的数据 | 下一项最小证据 |
|---|---|---|---|---|
| 1 Ta2O5 膜 | 可见/NIR高n候选 | k、氧计量、密度、应力、退火相变 | 掺Ti样品标成纯Ta2O5；IBS数据直接当e-beam | 同工况单层R/T+独立厚度+组成 |
| 2 ZnS 膜 | IR高n；相对Ge又是低n | S/Zn、吸收、源耗尽、湿度、附着 | k可疑网页值；块体CVD数据代替薄膜 | 同批FTIR、n/k、S/Zn与时间状态 |
| 3 TiO2 膜 | 高n候选 | 相态、氧亏、k、晶化散射和应力 | 单晶金红石轴向n直接代替非晶膜 | 制法/原料对照，完整工作谱 |
| 4 YbF3 膜 | IR低n候选 | 近1 μm带、水峰、失氟、拉应力 | YF3替代；只见水峰降低就加大IAD | 原子比/应力/光谱三项联测 |
| 5 SiO2 膜 | 可见/NIR低n候选 | OH/水、密度、空气/真空漂移、IR吸收 | 熔石英/晶体石英直接当薄膜 | IR水峰、密度及老化对照 |
| 6 MgF2 膜 | UV/NIR低n候选 | 孔隙、结晶/织构、温度、附着 | 单晶no/ne任选；源料密度当膜ρ | 单层低温/热工况R/T和环境稳定性 |
| 7 Al2O3 膜 | 中等n/界面候选 | UV/IR吸收、ρ、应力、热预算 | 蓝宝石硬度、各向异性n当非晶膜值 | 实際膜性质与界面可靠性 |
| 8 H4 膜 | 厂商高n混合氧化物候选 | 品牌/货号、La/Ti/O、k、应力、IAD | 通称等于固定化学式；HD装填密度当膜ρ | 身份冻结后同批单层与曲率 |
| 9 Ge 膜 | IR高n候选 | 非晶/晶化、n/k(T)、氧、密度、应力 | 晶体n≈4直接替代非晶蒸发膜 | 使用温区FTIR+厚度+XRD |
| 10 Cu 膜 | 反射/导电/等离激元候选 | 氧化、连续性、粒界、附着层、测面 | 最佳模板剥离数据当普通生长面 | 有/无保护及附着层的同批R/T |
| 11 Cr 膜 | 附着/吸收功能候选 | 厚度连续性、氧化、局部吸收与应力 | 几nm就视为光学零厚度 | 光学代价与附着收益联合验收 |
| 12 Al 膜 | 宽谱反射候选 | 氧化/保护层、颗粒、污染、形貌 | 本征Al表等于完工镜，R高即LIDT高 | 实际叠层R/吸收/散射与环境试验 |
| 13 ZnS 基片 | IR窗口；MS适合更宽共光路候选 | 标准CVD/HIP牌号、散射、厚度、强度 | MS一定更硬/更强；不同硬度排序混合 | 牌号和批次光谱/散射/力学证据 |
| 14 Ge 基片 | MWIR/LWIR高n透射候选 | 掺杂/电阻率、温度吸收、AR、热光 | 53%反射损失当体吸收；350 K统一阈值 | 同熔次n和α(λ,T) |
| 15 K9 基片 | 以确切牌号验证的可见/NIR基片 | 熔次、厚度内透过、CTE温区、应力 | 直接用N-BK7库；Tg当安全镀膜温度 | 实际供货牌号/证书/SDS |
| 16 ZnSe 基片 | IR窗口/透镜候选 | 吸收等级、厚度、热载荷、软表面 | “激光级”无α指标；只看透过范围 | α指定λ/温度、表面/镀层及热设计 |

来源：[氧化物](https://github.com/ii33/coating-research-library/blob/d1acac3766a3a1f0a14064edcbeadb7ea4244f4e/04_coating_and_substrate_materials/reports/oxide_material_cards.md)、[氟化物硫化物与基片](https://github.com/ii33/coating-research-library/blob/d1acac3766a3a1f0a14064edcbeadb7ea4244f4e/04_coating_and_substrate_materials/reports/fluoride_sulfide_substrate_cards.md)、[Ge和金属](https://github.com/ii33/coating-research-library/blob/d1acac3766a3a1f0a14064edcbeadb7ea4244f4e/04_coating_and_substrate_materials/reports/metal_ge_material_cards.md)。所有候选作用都是筛选入口，不能代替产品规范。

## 2 三个典型选型流程

### 2.1 NIR低损耗介质膜

先给出波段、AOI/偏振、吸收/散射预算、基片热预算，再把Ta2O5、TiO2、H4分别放入同一个受约束比较。高n可降低某些结构所需层数，但新增k、应力或晶化散射可能抵消收益。低n候选SiO2/MgF2也需同时看湿度和允许温度。不能仅凭550 nm n选择1.55 μm材料；同样，1 μm附近应用应先审查YbF3吸收，再讨论其IR低n优势。

公开数据阶段可做三套情景：条件最接近的基线、另一制法/牌号的替代、尚未校准的边界。它们是确定性输入集合，不宣称具有某个概率。若要求ppm级吸收，目录k的有效数字通常不足以支持，应提出专门低吸收计量目标。

### 2.2 3–5 μm 与8–12 μm多光谱窗口

先问是否必须可见共轴瞄准，以及窗口厚度/温区/环境。标准CVD ZnS、HIP/MS ZnS、Ge、ZnSe不是“n高低”比赛。MS可见散射改善不自动意味着10.6 μm体吸收同量级改善；Ge裸窗外T低可能主要因为高反射；K9在可见/NIR有用并不证明能透过MWIR。

先用每个候选的内透过αd确定厚度预算，再加真实AR层与散射，最后加入机械支撑、热应力与镀膜工艺可实现性。α要来自正确牌号；缺温度依赖时，不能把室温低吸收带入高温热负荷闭环。

### 2.3 金属反射层附着与保护

明确任务是最高镜面R、总R、最低吸收、指定反射相位还是耐环境。Cu、Al和Cr的数据必须作为复杂叠层的一部分；Cr附着层不是免费，保护层不是只有机械作用。裸面半无限R只是边界检查。

测量组合应能识别：金属是否连续、是否氧化、粗糙散射是否上升、保护层是否有吸收、热循环是否脱层。用一条合格R曲线不能推断附着、环境寿命或激光损伤。金属薄膜数据集差异可直接在数值例中重算，避免“数据库常数等于物理极限”的前提。

## 3 来源冲突怎样处置

| 冲突/问题 | 本轮处理 | 禁止做法 | 将来可关闭的证据 |
|---|---|---|---|
| H4通称及版本差异 | 只给可识别厂家/货号实例；记录年代 | 统一固定式或一条永久色散 | 供货COA+膜组成+n/k条件 |
| 名义纯Ta2O5含Ti检测 | 隔离于纯膜参数之外 | 删除Ti检测结果后当纯材料 | 相同样品完整成分解释 |
| ZnS产品页k=3.85@550nm | 保留为可疑，不入计算 | 猜成3.85×10⁻x | 官方修订或原测量/表头核对 |
| ZnS标准/MS硬度排序不同 | 按厂家/载荷/产品并列 | 平均、取最大或据此排序耐久性 | 同批同法力学试验 |
| Ge密度5.32/5.35同页差异 | 保留为目录冲突，膜ρ未知 | 平均后伪称高精度 | 正确产品温度/状态证书 |
| SiO2 FAQ n与主表不一致 | 薄膜/块材分别核对 | 单值直接默认 | 光学数据原来源和条件 |
| YbF3基片温度窗口不同 | 分厂商品种/实验保留 | 拼接最宽窗口 | 用户批料工艺验证 |
| Al/Ge SDS段落不协调 | 记录版本和章节，现场按供货态复核 | 根据最宽松条款自行编SOP | 匹配实际供货形态的有效SDS |

冲突并非总是错误：不同样品、测试方法、相态、温度、晶向或指标定义都可能使数值不同。只有先证明对象与定义一致，才有资格将其归为矛盾。

## 4 缺口分级与停止条件

- G1 可通过公开资料进一步细化：更多原始光谱、成分、测温/误差和厂家修订；保留明确入口即可，不无限等待
- G2 必须由实际材料身份关闭：H4厂家牌号、K9具体牌号、Ge掺杂/电阻率、ZnS等级；研究可继续，产品放行受限
- G3 必须由本机实验关闭：ρ_film、n/k(λ,T)、留存/角向响应、应力/附着、批次漂移；不能用更长文献清单假装解决
- G4 属于后续专题：蒸发源时变/T05、膜系/T06–T08、标准/T09、离子源/T10；仅交接口，不抢先扩展

第一轮停止条件：16项均有可追溯卡、至少一种官方或原始技术入口、重要数值有条件和单位、缺口不隐藏、可复算例与数据QA完成。未知实测值不阻断下一大项目。为某个具体产品定版前，G2/G3仍必须按产品风险关闭。
