Repository: ii33/coating-sim

# 行星盘沉积仿真 · Deposition Sim

中文 | [English](README.en.md)

面向光学薄膜研究与工程开发的桌面工具：将膜系设计、行星式蒸发沉积、膜厚分布、光谱分析和结果资产组织到独立工程中。

**当前为开发快照 `dev.20261016.15`，不是正式 Release。** 项目尚未完成全面物理标定；仿真和优化结果用于分析、比较与研究，不能替代设备标定、工艺验证或光学测量。目前从源码运行，不提供已完成发行验收的安装包或依赖管理器 EXE。

## 能做什么

- **沉积建模**：设计蒸发源、基片、机器、修正板和工艺，计算膜厚分布及均匀性，运行有适用边界的工艺和修正板优化。
- **薄膜光学**：编辑膜系与材料 n/k 数据，计算光谱、分析波段与极值，进行厚度优化及实验性结构搜索。
- **工程与资产**：按工程隔离输入、未保存修改和结果；在统一资产库中浏览资源、编辑材料，并按所属范围回收或恢复符合条件的资产。
- **结果与自动化**：管理计算队列和结果资产，使用几何光追与外观渲染工具；部分功能提供 CLI、MCP 和可选 AI 助手入口。不同入口的能力与权限并不相同，见[入口能力矩阵](docs/entrypoint-capabilities.md)。
- **依赖管理**：纯终端交互式在线安装器与标准库高级 CLI，检查 Python 和计算环境、审阅安装计划、选择源码和镜像，将完整用户依赖放入隔离虚拟环境。

模型、单位、采样、近似与参考来源集中在[算法图解](docs/algorithms.html)。该单文件 HTML 可下载后离线打开；GitHub 文件预览不等同于渲染页面。[软件说明书](docs/software_manual.html)提供更完整的操作说明。

## 快速开始

先下载并解压本仓库源码，或使用 Git 克隆本仓库，然后在源码根目录执行以下命令。推荐 **Python 3.12**，首次安装依赖需要网络。建议先使用 CPU；可选计算后端须单独安装和验证。

### 推荐：交互式在线安装

Windows 双击 `install.bat`；Linux/macOS 在终端运行 `sh install.sh`。按提示选择安装根目录、源码（默认 [CNB](https://cnb.cool/nonereason/coating-sim)，也可选 [GitHub](https://github.com/ii33/coating-sim)）、镜像加速及是否安装开发环境（默认否）。安装器自动检查 Python/计算环境，安装完整用户依赖 `desktop + appearance`；开发模式额外加入测试与静态检查工具。镜像加速只影响 PyPI 包源，不改 Git 仓库地址。

新安装布局为 `<安装根目录>/.runtime/python`、`.runtime/git`、`app/` 源码和 `app/.venv` 依赖。选择已有合法工程时只处理该工程依赖，不覆盖源码或更换现有 venv 解释器。未知内容、损坏环境或不兼容后端会明确报错。

Windows 不要求预装 Python、Git 或 PowerShell 7；引导使用系统 Windows PowerShell 5.1，安全策略阻止脚本时不会绕过。官方 Python 安装器可能在安装目录外写入维护缓存和每用户注册/卸载记录，因此这不是完全便携、零系统痕迹的安装。当前新交互流程仍待原生端到端验收，不是已验收 Release。详细边界见[安装器指南](docs/dependency-manager.md)。

安装结束后对实际项目 `.venv` 做有界 GPU 数值探测；依赖安装成功与 GPU 可用分别报告，探测失败不会自动修改驱动或重装。

### Windows：已有 Python

```powershell
py -3.12 -m venv .venv
.\.venv\Scripts\python.exe -m pip install -r requirements.txt
.\.venv\Scripts\python.exe launcher.py
```

推荐双击 `install.bat` 使用终端交互式在线安装器；已有合用 Python 时可运行 `python dependency_manager.py`。安装器自身不需要第三方 Python 包，不启动管理器 GUI。

**没有 Python？** Windows 引导脚本会尝试从官方来源向所选安装目录部署包含 pip 和 venv 的完整 CPython。此路径需要网络并受系统前提约束；无 Python 的干净 Windows 首次安装仍未完成端到端实机验收。受管理 Python 候选与推荐的 Python 3.12 不完全相同，DirectML 等后端还有限制。请先阅读[引导说明](docs/dependency-manager-bootstrap.md)，不要把源码检查通过当作安装成功保证。

PowerShell 7+ 开发环境可使用 `start-dev.bat` / `start-dev.ps1`：优先项目 `.venv`，其次 `.conda`，不回退系统 Python、不安装依赖。`start-dev.bat -Check` 只检查依赖。详见[启动入口](docs/project-launcher-entry.md)。

### Linux：已有 Python

交互安装入口为 `sh install.sh`，安装器自身不需要第三方 Python 包或 Tk。当前 Linux/macOS 未实现无 Python 的安全自动引导；需先按官方渠道安装兼容完整 Python（含 venv/pip），Linux 另需发行版要求的 Qt 图形库。不能据此承诺所有平台从零自动安装。

```bash
python3.12 -m venv .venv
.venv/bin/python -m pip install -r requirements.txt
.venv/bin/python launcher.py
```

Qt 平台插件问题可对照 [Qt for Linux 系统要求](https://doc.qt.io/qt-6/linux-requirements.html)。无图形会话的测试环境不能代替原生桌面交互验收。macOS 尚未完成原生端到端验收，不在此承诺可用。

### 完整示例工程

打开 `example/synthetic-demo/project.coatproj` 可加载一套完整、自包含的合成工程，包含材料、膜系、机器、源、基片、修正板、工艺及默认沉积配置。建议先复制示例目录再编辑；[示例操作与验证说明](example/README.md)列出了预期计算结果、优化步骤和低采样的适用边界。该示例不代表实测设备或生产标定。

### 第一个工程

1. 运行 `launcher.py`，新建工程到独立目录，或打开已有的 `.coatproj` 文件。
2. 从膜系设计开始；通过工程导航打开沉积工艺、机器、源、修正板、基片、资产库或计算窗口。工程资源与全局资源分开管理，外部输入经显式导入复制进入工程。
3. 根据任务准备材料和输入，先用小规模 CPU 计算检查结果。光谱与外观受材料光学常数、适用波段及模型假设影响。
4. 显式保存沉积仿真配置。**最近一次成功保存的沉积配置成为下次打开的入口**，并加载其依赖；只保存机器、工艺或膜系不会切换入口。未保存内容的异常恢复需另外审阅确认。
5. 保存后可通过“工程管理…”导出 `.cproject` 工程包，再导入新的独立目录。包包含受管输入，不含运行结果、恢复内容、凭据或全局库，不能替代完整结果备份。详见[工程包说明](docs/project-package-contract.md)。

每个工程在独立进程中运行；再次打开同一工程会激活原会话。关闭启动器不会关闭工程；共享助手菜单的“退出应用”会检查未保存内容并协调退出。最近列表的普通移除只移除记录；回收工程目录是另一个需确认的操作。

## 依赖管理器

完整说明见[依赖管理器指南](docs/dependency-manager.md)。已有 Python 时：

```sh
python dependency_manager.py
python dependency_manager.py inspect --groups desktop --json
python dependency_manager.py benchmark --mirrors pypi,tuna,ustc --proxy-mode none --json
python dependency_manager.py plan --groups desktop --profile runtime --action install --python /path/to/python3.12 --proxy-mode env --json

# 审阅计划，替换解释器路径及返回的 PLAN_ID，再执行：
python dependency_manager.py install --groups desktop --profile runtime --python /path/to/python3.12 --proxy-mode env --plan-id PLAN_ID --yes --json
```

`/path/to/python3.12` 是已有解释器的示例绝对路径，Windows 请改为实际 `.exe` 路径。默认安装目标为项目 `.venv`。`runtime` 只选择运行依赖，`development` 追加开发工具；外观渲染等可选组须显式选择。计划参数、目标或依赖改变后需重新生成计划；`--yes` 不能代替匹配的 `plan_id`。

镜像测速只是网络估计。代理选项只作用于本次工具进程，不修改系统代理或全局 pip 配置；不要把认证信息写进命令行或提交到仓库。虚拟环境用于依赖隔离，不是安全沙箱。

### 版本检查与在线获取源码

本地检查默认不联网；显式远端检查才连接所选来源。它报告版本、commit、工作树和环境信息，不自动更新正在使用的安装。

```sh
python dependency_manager.py project-check --project . --json
python dependency_manager.py project-check --project . --check-remote --source github --ref main --json
python dependency_manager.py project-plan --deployment-dir ../coating-sim-checkout --source github --ref main --python /path/to/python3.12 --profile runtime --json

# 审阅完整 commit、目录与依赖计划后，使用上一步的部署 PLAN_ID：
python dependency_manager.py project-deploy --deployment-dir ../coating-sim-checkout --plan-id PLAN_ID --yes --json
```

File: coat_sim/agent/resources/research_library/research_snapshot/05_evaporation_sources/round2_qcm_flux_transfer/reports/01_qcm_acoustics_and_units.md
# 01 原始频率到面质量：固定模型、符号和适用域

original_url: https://github.com/ii33/coating-research-library/blob/d1acac3766a3a1f0a14064edcbeadb7ea4244f4e/05_evaporation_sources/round2_qcm_flux_transfer/reports/01_qcm_acoustics_and_units.md
来源版本：d1acac3766a3a1f0a14064edcbeadb7ea4244f4e。原文中“本轮”“本机”“代码”等指来源研究的范围，不自动代表本软件已实现或已验证。
权利：按用户要求收录项目原创研究文字；来源未声明全库许可证，本导入不改授软件 MIT。第三方原文/图片未内置。
阅读：相对 Markdown 链接改为固定版本在线来源；图片改为原图链接。正文中的源码、数据路径及复算命令仅供阅读，附件与可执行代码未随此快照收录。


## 1 本轮代表体系与证据边界

选择Al源料→Al薄膜的非反应蒸发作为可复算主体。NIST有Al(g)原子物种条目、CIAAW有原子量，INFICON有晶控Al参数行，因此不必从未知复合氧化物配方猜主蒸气化学式。实际装料、加热源型、源温、容器、几何、氧分压、蒸气纯度、基片种类和捕集率均未知。示例的“纯Al原子、惰性平面样片”只是合成真值，不是测得的用户配方。[Al物种记录](https://webbook.nist.gov/cgi/cbook.cgi?ID=C7429905&Mask=1&Units=SI)，[CIAAW Al](https://www.ciaaw.org/aluminium.htm)

实现是离线研究内核，没有仪器通讯。选用SQM-160 074-511-P1-G §11理论关系作为明确来源，不宣称复现其固件输出。官方手册§10.4另有校准用公式与常数组；两者的差异及精确页定位见T05-R2-S01摘要。Lu–Lewis原论文出版入口本轮无法读取，有限负载式的直接证据是官方手册，而非假称完成论文全文核验。

## 2 定义与小负载推导

f0为所选裸晶基频，f是同模态、消除独立温漂估计后的有负载频率，单位Hz。定义Δf=f−f0，正质量增加对应Δf<0。石英密度ρq [kg/m³]，厚度剪切波频率常数Nq=f0 tq [Hz m]，特征剪切阻抗Zq=2ρqNq [kg m⁻² s⁻¹]。对刚性、均匀、牢固耦合的小面质量mA，附加载荷的一阶惯性近似给出

    Δf = −2 f0² mA / Zq
    mA = ρq Nq (f0−f) / f0²

单位核对：(kg/m³)(m/s)(1/s)/(1/s²)=kg/m²。它不需要膜密度；把它称“频率直接测厚”会漏掉后续密度假设。所有计算只接受基频；泛音必须重新定义基频与频移归一，不把n次泛音读数直接塞入f0。Sauerbrey原论文出版摘要只支持该比例关系的原始出处，全文未读，不从摘要扩展出通用薄膜阈值。[Sauerbrey 1959出版页](https://link.springer.com/article/10.1007/BF01337937)

## 3 有限负载声阻抗修正

均匀弹性膜的剪切特征阻抗为Zf=√(ρf Gf)，其中Gf是剪切模量。无损膜和自由表面边界下，声学传输包含tan(kf df)；加载层内相位不能再简单替换为kf df。消去传播相位得到这里采用的Z-match关系：

    z = Zq/Zf = sqrt(ρq Gq/(ρf Gf))
    x = π(f0−f)/f0
    mA(f) = ρq Nq/(π f z) · atan[z tan(x)]

这是从手册厚度式乘ρf得到的面质量形式。z是无量纲阻抗比，不是膜密度；本式没有单独的ρf除法。z=1时mA=ρqNq(f0−f)/(f0 f)；在f→f0极限再退化到Sauerbrey。代码另给解析dmA/df并用中心差分自查。[SQM-160官方手册§11.1.3](https://www.inficon.com/media/4271/download/SQM-160-Multi-Film-Rate---Thickness-Monitor-Operating-Manual-(English).pdf?inline=true&language=en&v=4)

本实现固定§11常数组ρq=2649 kg/m³、Nq=1661 Hz m；不是其他厂家/晶体的默认标定值。主值支路只接受f0/2<f≤f0，防止atan/tan跨支路误反演。这是数学分支限制，不能理解成50%频移以内物理必然有效。仪器寿命阈值、晶体温度、模态跳变和材料性质须另行验证。手册某些材料的试验范围不作为通用验收门槛。

已加载晶片的一个时间窗必须计算mA(f_end)−mA(f_start)，或对整个mA(t)回归；不能把f_start冒充裸晶f0并重置声学负载。示例初始负载1e−5 kg/m²，频率零点/显示清零与物理裸晶状态不同。多层、非均匀膜不能无条件套单一均匀膜z；本轮没有多层传输线反演。

## 4 温漂、应力与粘弹性

观测模型是f_raw(t)=f_load(t)+b_T(t)+b_stress(t)+b_electronics(t)+ε(t)。单条f(t)不能把这些项分开。实现要求显式drift_hz输入；缺失即拒绝，零也必须有外部依据。合成例的已知漂移来自独立设定的空白真值，没有从目标厚度或沉积曲线反推漂移。真实记录至少需时间、晶片温度/冷却状态、源热事件、空白/参比频率或等价独立证据；温度系数不是凭一个温度点就可识别。

实数z修正解决不了任意软膜的耗散。粘弹膜G*(ω)为复数，负载阻抗ZL(ω)也受厚度、边界和外部介质影响，ZL不是材料特征阻抗Zf。需要频率及带宽/耗散、多泛音或独立力学数据才能约束更完整模型。QCM-D聚合物研究显示软化后频率/耗散及泛音行为变化，但该证据不提供真空Al膜的量值阈值。T05-R2-S05仅核对可访问索引片段，全文访问受限；本包不提供粘弹反演程序。

## 5 密度的四个角色

- 源料块材/装填密度：源体积、料位与称量，不能直接当沉积膜密度
- 实际QCM膜密度ρQfilm：把QCM面质量转成QCM法向几何厚度，受孔隙/组成影响
- 实际工件膜密度ρWfilm：把工件净留存质量转厚度，未必等于ρQfilm
- 控制器density setting：显示算法的输入，可能是表值或经验标定值，必须保存其来源

所谓“声学密度”若指动态有效密度，只能作为明确声学本构的一部分，与G*(ω)、孔隙和耦合质量共同定义；不能自由调它以补偿未测膜密度。当前z是独立输入并保留待标定状态。密度和z在理论材料模型中可能相关，不默认其不确定度独立。原始频率→面质量路径不使用tooling或density setting，测试专门改变display density验证输出不变。

File: coat_sim/agent/resources/research_library/research_snapshot/05_evaporation_sources/round2_qcm_flux_transfer/reports/03_identifiability_and_uncertainty.md
# 03 有界识别与不确定度

original_url: https://github.com/ii33/coating-research-library/blob/d1acac3766a3a1f0a14064edcbeadb7ea4244f4e/05_evaporation_sources/round2_qcm_flux_transfer/reports/03_identifiability_and_uncertainty.md
来源版本：d1acac3766a3a1f0a14064edcbeadb7ea4244f4e。原文中“本轮”“本机”“代码”等指来源研究的范围，不自动代表本软件已实现或已验证。
权利：按用户要求收录项目原创研究文字；来源未声明全库许可证，本导入不改授软件 MIT。第三方原文/图片未内置。
阅读：相对 Markdown 链接改为固定版本在线来源；图片改为原图链接。正文中的源码、数据路径及复算命令仅供阅读，附件与可执行代码未随此快照收录。


## 1 哪些参数能够由数据分开

对已知几何、已知可见性、正信号写log y_i=logQ+logη_i+logKi(n,a)。对β=[logQ,n,a]，雅可比一行为

    [1, 1/(n+1)+log μs,i, h_i/(1+a h_i)]

若再拟合共同η，则加一列1。所有QCM行的logQ与logη列相同；增加同类测点只能识别Qη。独立源量测若确实测到了同一Q（遮挡前、有效沉积组分、同步窗口），增加一行[1,0,0,0]才能分开尺度。总称量包含飞溅/放气而未分账，不合格为这一独立Q。若每个监视点都给一个自由η_i，又会增加未知量，不能套共同η案例的满秩结论。

一个QCM只给一行。轴上h=0、μs=1，Q(n+1)可互相抵消；用同一个轴向上的不同距离不增加形状方向。方位全相同或θ很窄可能结构/实际病态；需角度与方位真正多样。`rank_report`同时给行/列、归一化奇异值、条件数；条件数依参数尺度，本包只比较同一参数化，不给通用合格数。

合成6监视点：已知捕集率时3参数秩3；共同未知捕集率时4参数秩3；加独立Q观测后秩4。单点为1/3。代码检测到秩亏即抛错，不通过先验边界假装所有参数已由测量识别。列满秩只是局部必要条件，不是证明未知复杂源的全局唯一性。

## 2 有界稳健拟合

fit_source联合拟合logQ、n、a；可选logη。默认Q范围1e−12…1e−2 kg/s、n=0…12、a=−0.95…0.95、η=0.05…1。这些是示例算法搜索域，不是生产范围或材料先验。传入真实研究时必须重新根据外部证据定界并记录来源。使用scipy least_squares的soft_l1损失以降低孤立异常值影响；所有输入必须正且可见，不把零值floor为小数后继续对数拟合。

目标为Σρ((log y_pred−log y_obs)/σlog)²意义的稳健代价。实现保存残差、活动边界、收敛标记与秩。这里σlog是已知测量标准差，不能一边调σ一边宣布χ²变好。小噪声时σlog≈σy/y；接近零或净损失时不能用这一近似。

协方差只在linear损失、内部解、满秩时给(JᵀJ)⁻¹，且以已知σ归一，不用残差随意缩小；边界与稳健解返回null，交由profile/重采样处理。重任务driver已实现重复噪声采样、联合时序、多工位保留预测与经验分位；当前仅跑极小验证，不以1次重复得到的分位区间称统计覆盖。

## 3 相关不确定度传播

频率层：Cf包括原始噪声和漂移估计误差及交叉协方差。Cm≈Dm Cf Dmᵀ，Dm为逐点dm/df。GLS在m(t)=b+yt上回归，保留斜率单位。共同f0与z不确定度、热模型系统误差不在这项斜率随机σ内，须作为共享输入再传播。

工件层：g(θ)=(y−r+o)KW/(η KQ)。一阶Cout=J Cθ Jᵀ；代码接受PSD相关矩阵，拒绝非对称/非PSD，数值微分可给不同单位的显式scale。近边界、分母近零或宽分布不能把这个局部线性结果视为覆盖保证，应使用有物理支持的联合情景/Monte Carlo或阻断。代码不会为了运行而给未知量正态分布。

合成θ=[log yQ,logηQ,n,a]输入标准差[0.02,0.03,0.12,0.04]，前两项相关系数0.5，算得一个保留位置的Al入射通量约2.29305e19 atoms/m²/s、局部σ约9.73149e17。二者皆为声明的合成参数条件下结果，不含真实geometry或model误差；演示正相关在比值中部分抵消，不把这种抵消假定用于真实数据。

## 4 七轴误差分类

| 类别 | 待记录项 | 不得吸收为 |
|---|---|---|
| source | Q(t)、n/a、料位/束斑、源组分，及其联合变化 | 任意单一tooling百分比 |
| time | 晶控时标/滤波/挡板延迟、窗口积分、热漂移时间结构 | 独立白噪声 |
| space | QCM敏感度权重、晶片有限面积、样片实际面积、局部遮挡 | 单点几何真值 |
| geometry | 三维位置、法向、源有限尺寸、口沿与运动版本 | 源指数n |
| kernel | 离散求积、角谱参数化、自由分子近似及接口归一 | 密度修正 |
| input | 模态/f0、校准z、原子量、捕集率、分压、已知协方差 | 来源未明常数 |
| model | 粘弹、应力、碰撞、反应/再蒸发、多层声学和未建模源状态 | 统计拟合置信区间 |

这七轴保留独立记录；存在相关时传联合协方差/情景，不把各轴总百分比直接平方相加。总不确定度仍unknown不妨碍单独审计解析和数值误差，但禁止输出生产精度。

## 5 实际辨识需要的输入（只做设计，不安排实验）

先获取裸晶/加载模式与机型版本、温漂参比、几何/可见性；再用多角度/多方位监视点约束形状。若要求总有效源率而非Qη，需独立质量/物种流量及有效损失分账；若要求工件厚度，另测实际工件密度/成分和ηW。按批次、料位、压力和时段留出，不能把同一目标厚度既当校准输入又当验证真值。

重任务执行前还需要资源额度、实际数据适用域和分阶段验收条件。当前没有采样用户计算设备、操控镀膜机、外部API或付费动作。
