Repository: ii33/coating-sim

# 行星盘沉积仿真 · Deposition Sim

中文 | [English](README.en.md)

面向光学薄膜研究与工程开发的桌面工具：将膜系设计、行星式蒸发沉积、膜厚分布、光谱分析和结果资产组织到独立工程中。

**当前为开发快照 `dev.20261016.15`，不是正式 Release。** 项目尚未完成全面物理标定；仿真和优化结果用于分析、比较与研究，不能替代设备标定、工艺验证或光学测量。目前从源码运行，不提供已完成发行验收的安装包或依赖管理器 EXE。

## 能做什么

- **沉积建模**：设计蒸发源、基片、机器、修正板和工艺，计算膜厚分布及均匀性，运行有适用边界的工艺和修正板优化。
- **薄膜光学**：编辑膜系与材料 n/k 数据，计算光谱、分析波段与极值，进行厚度优化及实验性结构搜索。
- **工程与资产**：按工程隔离输入、未保存修改和结果；在统一资产库中浏览资源、编辑材料，并按所属范围回收或恢复符合条件的资产。
- **结果与自动化**：管理计算队列和结果资产，使用几何光追与外观渲染工具；部分功能提供 CLI、MCP 和可选 AI 助手入口。不同入口的能力与权限并不相同，见[入口能力矩阵](docs/entrypoint-capabilities.md)。
- **依赖管理**：纯终端交互式在线安装器与标准库高级 CLI，检查 Python 和计算环境、审阅安装计划、选择源码和镜像，将完整用户依赖放入隔离虚拟环境。

模型、单位、采样、近似与参考来源集中在[算法图解](docs/algorithms.html)。该单文件 HTML 可下载后离线打开；GitHub 文件预览不等同于渲染页面。[软件说明书](docs/software_manual.html)提供更完整的操作说明。

## 快速开始

先下载并解压本仓库源码，或使用 Git 克隆本仓库，然后在源码根目录执行以下命令。推荐 **Python 3.12**，首次安装依赖需要网络。建议先使用 CPU；可选计算后端须单独安装和验证。

### 推荐：交互式在线安装

Windows 双击 `install.bat`；Linux/macOS 在终端运行 `sh install.sh`。按提示选择安装根目录、源码（默认 [CNB](https://cnb.cool/nonereason/coating-sim)，也可选 [GitHub](https://github.com/ii33/coating-sim)）、镜像加速及是否安装开发环境（默认否）。安装器自动检查 Python/计算环境，安装完整用户依赖 `desktop + appearance`；开发模式额外加入测试与静态检查工具。镜像加速只影响 PyPI 包源，不改 Git 仓库地址。

新安装布局为 `<安装根目录>/.runtime/python`、`.runtime/git`、`app/` 源码和 `app/.venv` 依赖。选择已有合法工程时只处理该工程依赖，不覆盖源码或更换现有 venv 解释器。未知内容、损坏环境或不兼容后端会明确报错。

Windows 不要求预装 Python、Git 或 PowerShell 7；引导使用系统 Windows PowerShell 5.1，安全策略阻止脚本时不会绕过。官方 Python 安装器可能在安装目录外写入维护缓存和每用户注册/卸载记录，因此这不是完全便携、零系统痕迹的安装。当前新交互流程仍待原生端到端验收，不是已验收 Release。详细边界见[安装器指南](docs/dependency-manager.md)。

安装结束后对实际项目 `.venv` 做有界 GPU 数值探测；依赖安装成功与 GPU 可用分别报告，探测失败不会自动修改驱动或重装。

### Windows：已有 Python

```powershell
py -3.12 -m venv .venv
.\.venv\Scripts\python.exe -m pip install -r requirements.txt
.\.venv\Scripts\python.exe launcher.py
```

推荐双击 `install.bat` 使用终端交互式在线安装器；已有合用 Python 时可运行 `python dependency_manager.py`。安装器自身不需要第三方 Python 包，不启动管理器 GUI。

**没有 Python？** Windows 引导脚本会尝试从官方来源向所选安装目录部署包含 pip 和 venv 的完整 CPython。此路径需要网络并受系统前提约束；无 Python 的干净 Windows 首次安装仍未完成端到端实机验收。受管理 Python 候选与推荐的 Python 3.12 不完全相同，DirectML 等后端还有限制。请先阅读[引导说明](docs/dependency-manager-bootstrap.md)，不要把源码检查通过当作安装成功保证。

PowerShell 7+ 开发环境可使用 `start-dev.bat` / `start-dev.ps1`：优先项目 `.venv`，其次 `.conda`，不回退系统 Python、不安装依赖。`start-dev.bat -Check` 只检查依赖。详见[启动入口](docs/project-launcher-entry.md)。

### Linux：已有 Python

交互安装入口为 `sh install.sh`，安装器自身不需要第三方 Python 包或 Tk。当前 Linux/macOS 未实现无 Python 的安全自动引导；需先按官方渠道安装兼容完整 Python（含 venv/pip），Linux 另需发行版要求的 Qt 图形库。不能据此承诺所有平台从零自动安装。

```bash
python3.12 -m venv .venv
.venv/bin/python -m pip install -r requirements.txt
.venv/bin/python launcher.py
```

Qt 平台插件问题可对照 [Qt for Linux 系统要求](https://doc.qt.io/qt-6/linux-requirements.html)。无图形会话的测试环境不能代替原生桌面交互验收。macOS 尚未完成原生端到端验收，不在此承诺可用。

### 完整示例工程

打开 `example/synthetic-demo/project.coatproj` 可加载一套完整、自包含的合成工程，包含材料、膜系、机器、源、基片、修正板、工艺及默认沉积配置。建议先复制示例目录再编辑；[示例操作与验证说明](example/README.md)列出了预期计算结果、优化步骤和低采样的适用边界。该示例不代表实测设备或生产标定。

### 第一个工程

1. 运行 `launcher.py`，新建工程到独立目录，或打开已有的 `.coatproj` 文件。
2. 从膜系设计开始；通过工程导航打开沉积工艺、机器、源、修正板、基片、资产库或计算窗口。工程资源与全局资源分开管理，外部输入经显式导入复制进入工程。
3. 根据任务准备材料和输入，先用小规模 CPU 计算检查结果。光谱与外观受材料光学常数、适用波段及模型假设影响。
4. 显式保存沉积仿真配置。**最近一次成功保存的沉积配置成为下次打开的入口**，并加载其依赖；只保存机器、工艺或膜系不会切换入口。未保存内容的异常恢复需另外审阅确认。
5. 保存后可通过“工程管理…”导出 `.cproject` 工程包，再导入新的独立目录。包包含受管输入，不含运行结果、恢复内容、凭据或全局库，不能替代完整结果备份。详见[工程包说明](docs/project-package-contract.md)。

每个工程在独立进程中运行；再次打开同一工程会激活原会话。关闭启动器不会关闭工程；共享助手菜单的“退出应用”会检查未保存内容并协调退出。最近列表的普通移除只移除记录；回收工程目录是另一个需确认的操作。

## 依赖管理器

完整说明见[依赖管理器指南](docs/dependency-manager.md)。已有 Python 时：

```sh
python dependency_manager.py
python dependency_manager.py inspect --groups desktop --json
python dependency_manager.py benchmark --mirrors pypi,tuna,ustc --proxy-mode none --json
python dependency_manager.py plan --groups desktop --profile runtime --action install --python /path/to/python3.12 --proxy-mode env --json

# 审阅计划，替换解释器路径及返回的 PLAN_ID，再执行：
python dependency_manager.py install --groups desktop --profile runtime --python /path/to/python3.12 --proxy-mode env --plan-id PLAN_ID --yes --json
```

`/path/to/python3.12` 是已有解释器的示例绝对路径，Windows 请改为实际 `.exe` 路径。默认安装目标为项目 `.venv`。`runtime` 只选择运行依赖，`development` 追加开发工具；外观渲染等可选组须显式选择。计划参数、目标或依赖改变后需重新生成计划；`--yes` 不能代替匹配的 `plan_id`。

镜像测速只是网络估计。代理选项只作用于本次工具进程，不修改系统代理或全局 pip 配置；不要把认证信息写进命令行或提交到仓库。虚拟环境用于依赖隔离，不是安全沙箱。

### 版本检查与在线获取源码

本地检查默认不联网；显式远端检查才连接所选来源。它报告版本、commit、工作树和环境信息，不自动更新正在使用的安装。

```sh
python dependency_manager.py project-check --project . --json
python dependency_manager.py project-check --project . --check-remote --source github --ref main --json
python dependency_manager.py project-plan --deployment-dir ../coating-sim-checkout --source github --ref main --python /path/to/python3.12 --profile runtime --json

# 审阅完整 commit、目录与依赖计划后，使用上一步的部署 PLAN_ID：
python dependency_manager.py project-deploy --deployment-dir ../coating-sim-checkout --plan-id PLAN_ID --yes --json
```

File: coat_sim/agent/resources/research_library/research_snapshot/10_ion_sources/reports/01_kaufman_source_and_beam_physics.md
# 1 · Kaufman栅控源：从放电室到工件表面

original_url: https://github.com/ii33/coating-research-library/blob/d1acac3766a3a1f0a14064edcbeadb7ea4244f4e/10_ion_sources/reports/01_kaufman_source_and_beam_physics.md
来源版本：d1acac3766a3a1f0a14064edcbeadb7ea4244f4e。原文中“本轮”“本机”“代码”等指来源研究的范围，不自动代表本软件已实现或已验证。
权利：按用户要求收录项目原创研究文字；来源未声明全库许可证，本导入不改授软件 MIT。第三方原文/图片未内置。
阅读：相对 Markdown 链接改为固定版本在线来源；图片改为原图链接。正文中的源码、数据路径及复算命令仅供阅读，附件与可执行代码未随此快照收录。


版本T10-r1-v0.1.0，2026-10-02。适用于一般光学薄膜制造研究，不是设备操作、接线、维修或改装规程。历史报告解释物理；具体设备的操作边界始终以实际型号、序列号及受控版本原厂手册为准。

## 1.1 先确认源型，再讨论参数

本专题优先“电子轰击/DC放电、栅控提取的Kaufman式宽束源”。RF感应放电栅控源与它共享部分离子光学，却没有同样的放电热阴极；End-Hall是无栅源，不可用Kaufman束压关系解释它的放电电压。KRI厂家同时供应这些产品，论文仅出现Kaufman & Robinson品牌不能证明源型。[IS-01](https://github.com/ii33/coating-research-library/blob/d1acac3766a3a1f0a14064edcbeadb7ea4244f4e/10_ion_sources/sources/summaries/IS-01.md)

采购/工程身份最少为：厂商、源型号、放电方式、栅数/材料/光学型式、阴极与中和器型号、电源型号/固件、允许气体、源距/方向、维护状态。KDC10和KDC160只能作为有型号的参考，不能代表用户机台。文献的“monoenergetic”应读成相对窄的分布或理想描述，不能作为零能散证据。

## 1.2 功能块与不能混合的电流

- 放电室：气体进入后，电子与气体碰撞产生离子。磁场约束电子运动以提高有效碰撞机会；气压、电子能量分布、气体种类、壁状态和源几何共同决定产离子效率
- 放电电子发射阴极：热丝或适用电子发射结构提供放电电子，发射能力和寿命受气体、污染及热历史影响。放电电流不是从栅孔离开的离子束电流
- 阳极/磁极/放电壁：各自参与电场、电子收集与约束；局部沉积、侵蚀和绝缘污染会改变原有边界条件
- 屏栅screen：面对放电等离子体，参与形成提取鞘层和束流孔径
- 加速栅accelerator：通常相对腔体为负，建立提取场并抑制下游电子返流。其截获电流可包含直接束流撞栅、荷交换离子等，不是“已经到达工件的有效离子”
- 第三栅decelerator：部分系统在下游加入接近地电位的第三栅，改变束流光学和场分布；并非每台设备都有
- 中和器：在束下游提供电子。它与放电阴极功能不同；即使器件同为热丝，也应分别记录寿命、发射和污染路径

结构依据原厂TN-01及NASA原始工业源报告的功能说明；本段为原创功能整理，不包含硬件尺寸或改装步骤。[IS-02](https://github.com/ii33/coating-research-library/blob/d1acac3766a3a1f0a14064edcbeadb7ea4244f4e/10_ion_sources/sources/summaries/IS-02.md)、[IS-08](https://github.com/ii33/coating-research-library/blob/d1acac3766a3a1f0a14064edcbeadb7ea4244f4e/10_ion_sources/sources/summaries/IS-08.md)

## 1.3 双栅/三栅和“电压决定能量”的适用条件

用腔体地为统一参考，V_p为产生离子处的等离子体电位，V_s为实际表面电位。若离子保持电荷态z、无碰撞且能到达表面：

E_impact[eV] = E_initial[eV] + z(V_p − V_s)

屏栅与负加速栅间的总电压差影响提取能力和束光学，但到近地工件的最终净能量并不等于“屏栅电压绝对值+加速栅电压绝对值”。离子经过负栅附近可先加速、随后减速。屏栅电位也不必等于等离子体电位；电源的命名/参考端必须从手册确认，禁止按面板汉字“加速电压”猜测物理定义。

平面、冷离子、无碰撞、空间电荷限制的Child–Langmuir尺度J∝(ΔV_total)^(3/2)/d_grid²可说明栅间提取的耦合；多孔弯栅、等离子体弯月面、孔间束元、热变形和污染使它不能直接充当真实源的预测器。改变提取电压可能同时改变束流、发散、截栅和返流条件，不能说“能量与通量完全独立”。三栅在某些低净/总电压比条件下改善束光学，但增加截流/对准/维护折衷。[IS-02,IS-08]

这里的电位示意图为概念图；不表示接线、安全距离、额定电压或任何可执行操作顺序。

## 1.4 电荷态、分子态和能量分布

对于Ar，要允许Ar+和多电荷离子；对于O2，要允许O2+、O+及可能的其他离子/碎片。组分取决于放电条件，不能在未测时指定百分比。NASA报告单列Double Ion Production；氮气3cm双栅Kaufman原研究也专门检查原子/分子离子比，说明“气瓶化学式=到达粒子”并不成立。[IS-08,IS-25]

O2+在某电位降中获得的是每个分子离子的总能量；不应把它全部当成每个氧原子的能量。若解离并近似等分，能量分配还取决于解离途径，不能机械指定。多电荷态在相同电位差下获得不同总能量。低能尾、束角、碰撞和瞬态会使平均能量相同的两束具有不同的损伤概率。

建议保存粒种分辨f_s(E,Ω,x,t)，最低限度保存：平均/分位能量、分布宽度、能量定义、各粒种/电荷态权重、测量位置与方法。若只有阻滞分析器，应明确它主要测E/q分布，未做质量/电荷分离不能唯一恢复各物种能谱。

## 1.5 中和有两个问题

空间电荷中和要求束内电子密度与正电荷密度近似平衡；表面电流平衡还涉及到达电子、正离子、二次电子与泄漏。一个导电探针近地，不保证实际绝缘光学件表面同电位。中和器发射电流等于某个面板束流也不足以证明所有位置和全过程均无充电。[IS-03](https://github.com/ii33/coating-research-library/blob/d1acac3766a3a1f0a14064edcbeadb7ea4244f4e/10_ion_sources/sources/summaries/IS-03.md)

束内中和主要不是把高速离子复合成高速中性原子。中和状态会改变束电位、发散以及工件电位，从而改变到达能量；“中和不会改变能量”不是可接受的普遍假设。绝缘表面、已经镀绝缘层的夹具、遮挡位置和启停瞬态应分开检查。不得通过故意诱发闪弧来验证中和。

## 1.6 荷交换与快中性：电流不见了，能量未必都没了

快离子与背景中性气体电荷交换可能形成仍有较大前向动能的快中性粒子，以及低能离子。普通法拉第杯可漏测前者，又可能收集后者。单纯用电流降低推定轰击能流降低会出错。[IS-04](https://github.com/ii33/coating-research-library/blob/d1acac3766a3a1f0a14064edcbeadb7ea4244f4e/10_ion_sources/sources/summaries/IS-04.md)

简化碰撞光学厚度τ=n_gσL，未碰撞比例exp(−τ)。必须指定σ对应电荷交换还是角散射/动量传递，气体混合、能量和路径是什么。示范模型只展示电荷与能量计量差异，不使用未知σ给真实压力上限。中性束能量、电子热负载、源辐射需以额外诊断或有界误差处理。

File: coat_sim/agent/resources/research_library/research_snapshot/10_ion_sources/reports/02_flux_energy_dose_normalization.md
# 2 · 基片通量、离/原子比、能流与注量的统一口径

original_url: https://github.com/ii33/coating-research-library/blob/d1acac3766a3a1f0a14064edcbeadb7ea4244f4e/10_ion_sources/reports/02_flux_energy_dose_normalization.md
来源版本：d1acac3766a3a1f0a14064edcbeadb7ea4244f4e。原文中“本轮”“本机”“代码”等指来源研究的范围，不自动代表本软件已实现或已验证。
权利：按用户要求收录项目原创研究文字；来源未声明全库许可证，本导入不改授软件 MIT。第三方原文/图片未内置。
阅读：相对 Markdown 链接改为固定版本在线来源；图片改为原图链接。正文中的源码、数据路径及复算命令仅供阅读，附件与可执行代码未随此快照收录。


本章除注明来源的仪器限制外，均为量纲推导与工程定义E。所有比值先注明分母，再进行比较。代码只接收已经校正或明确假设的量，不从电源读数自动推断工件通量。

## 2.1 三层记录不可压成一行配方

| 层 | 例子 | 能回答什么 | 不能替代什么 |
|---|---|---|---|
| 设定/设备读回 | 放电V/A、束V/A、栅电流、中和发射、MFC sccm | 该设备怎样受控、何时偏离 | 基片局部离子/中性通量与表面电位 |
| 基片位置测量 | j(x,t)、E/q谱、束角、电位、T(t)、净速率 | 该位置实际接收与响应 | 其他位置/运动周期/绝缘表面的值 |
| 材料响应 | ρ、n/k、组成、应力、附着、粗糙、缺陷 | 工艺结果及适用域 | 源设置和能量历史 |

1 mA/cm²=10 A/m²；1 μA/cm²=0.01 A/m²。把这些因子错一位就可能把离/原子比错10–100倍。1 Å/s=0.1 nm/s；ρ[g/cm³]×1000=ρ[kg/m³]。所有原子通量以下用m⁻²s⁻¹，注量用m⁻²。

## 2.2 从正离子电流到粒子通量

若j_i为已去电子/二次电子/慢离子干扰的正离子电荷电流密度：

j_i = e Σ_s z_s Γ_s； Γ_ch = j_i/(e〈z〉_particle)

f_s=Γ_s/ΣΓ_s是粒子数分数，〈z〉=Σ f_s z_s。若给的是电流分数w_s，则Γ_s=w_s j_i/(e z_s)，不能直接把w代入粒子分数公式。分子离子的原子核到达率另为Σ a_s Γ_s，a_s为每粒子原子核数。j/e并不是所有“原子数”的通用答案。

束总流I_b最多提供源出口某种积分电荷指标；基片处j与I_b之间还隔着传输、发散、栅截流、碰撞、遮挡及运动。单取I_b/转架面积隐含100%均匀接收，除非证据证明这些假设，否则只能作为明确标记的粗估，不能作为实测列。[IS-04,IS-06,IS-09]

## 2.3 沉积原子分母：化学式单元、总原子、金属阳离子

从实际膜净厚度增长r、实际膜密度ρ、实际组成式的摩尔质量M得到：

Γ_formula,net = ρ r N_A/M； Γ_atom,net = ν Γ_formula,net

ν为每式单元总原子数。SiO2的ν=3，Ta2O5的ν=7；对同一膜，每式单元能量是每总原子能量的ν倍。若用每金属原子作分母，还必须另外标明。H4组成未定时不能给一个精确M和ν凑数。

这给出净纳入膜内的原子流，**不自动等于入射蒸气流**。蒸气可能以原子、分子或团簇到达，反应氧也贡献膜的原子。再溅射、脱附、反应气体摄入及黏附系数会破坏“QCM速率=基片入射全部原子”的假设。T05的QCM几何/密度/工具因子接口必须同时带入。

简化留存为1、无化学吸附时Γ_net=Γ_arrival−Y_eff Γ_energetic。若YΓ接近Γ_arrival，净速率趋零，每净沉积原子能量会发散；若净侵蚀则该指标失去成膜意义。这不是无限优化收益。真实复合材料需要按元素写质量守恒；常数Y只用于本轮算例，不是材料溅射率预测。

## 2.4 能流和能量归一化

q_kin = e Σ_s Γ_s〈E_s[eV]〉 + e Σ_n Γ_n〈E_n[eV]〉 [W/m²]

ε_net = q_kin/(e Γ_atom,net) [eV/net deposited atom]

R_i,net=Γ_ch/Γ_atom,net；若单一能量且仅带电离子贡献，则ε_net=R_i,net E。这个表达不能在漏测快中性、混合电荷或能谱不同的两源间无条件比较。每粒子能量的分布尾部仍可能控制缺陷/再溅射，即使ε相同。

q_kin是入射动能，不是全部转为工件热的功率。反射粒子、溅出物带走能量，电子、复合、反应放热、源辐射和蒸气凝聚可能增加热量。因此T(t)模型的吸收功率必须独立输入或校准，不允许把I_b V_b全部除以基片热容就给实件温度保证。

## 2.5 角度、投影与转动积分

若j_perp是垂直束轴平面的值，对局部平面投影近似j_surface=j_perp max(0,cosθ_i)。如果杯已和实际基片平面同向，其面积归一化已含投影，就不要再次乘cos。θ_i定义为束方向相对表面法线，不能与相对表面的掠射角混用。

运动工件的注量D(x)=∫Γ_i(x,t)dt，能量面密度H(x)=∫q(x,t)dt。整层比值是∫Γ_i dt / ∫Γ_atom dt，不等于逐时比值的算术平均。尤其修正板遮断蒸气却未遮断离子时，瞬间Γ_atom=0而Γ_i>0，瞬间R发散，但整层累计比值仍有限；应分别报告离子单独暴露时间和其剂量。

同样的累计R也不保证结构相同：连续协同生长、间歇沉积后轰击和先清洗后沉积是三种时间序列。行星转架的平均化可改善空间剂量，但源/蒸气覆盖不同及有理转速比仍会产生周期相关性，不能只拿平均束流和平均速率相除后宣称材料均匀。

## 2.6 “剂量”一词的三种单位

- 粒子注量：ions/m²或ions/cm²，是Γ对时间积分
- 电荷注量：C/m²，是j对时间积分，多电荷时不直接等于粒子注量乘e
- 厚度归一化电荷：μA·s/(Å·cm²)，对应厂家剂量表的一种经验归一化；还要配能量和材料定义

KRI剂量表的数值及圆盘工具不能跨上述单位体系直接引用，也不能把示例EH1000作为Kaufman校准。本文不复制整张经验剂量表。[IS-06]

## 2.7 不确定度与不可辨识性

小误差下R∝j/(ρr〈z〉)，独立项相对方差为u²_j+u²_ρ+u²_r+u²_z；ρ与r相关时加2cov(lnρ,lnr)，其他相关项按雅可比符号加入。若r本来由面密度/ρ计算，则ρr有抵消，不应重复把密度误差加两次。探针系统误差、快中性缺项、空间插值和气体组成不是靠多读几次就能降为零。

未测〈z〉或中性份额时，应报告条件情景/区间和未知，而非用虚假高精度平均。只知道j和平均E/q时，Γ、总能流及物种化学作用通常不全可辨识；增加分辨诊断比拟合更多自由参数更有效。

File: coat_sim/agent/resources/research_library/research_snapshot/10_ion_sources/reports/03_metrology_calibration_and_mapping.md
# 3 · 测量、校准和二维束流映射

original_url: https://github.com/ii33/coating-research-library/blob/d1acac3766a3a1f0a14064edcbeadb7ea4244f4e/10_ion_sources/reports/03_metrology_calibration_and_mapping.md
来源版本：d1acac3766a3a1f0a14064edcbeadb7ea4244f4e。原文中“本轮”“本机”“代码”等指来源研究的范围，不自动代表本软件已实现或已验证。
权利：按用户要求收录项目原创研究文字；来源未声明全库许可证，本导入不改授软件 MIT。第三方原文/图片未内置。
阅读：相对 Markdown 链接改为固定版本在线来源；图片改为原图链接。正文中的源码、数据路径及复算命令仅供阅读，附件与可执行代码未随此快照收录。


本章为批准实验前的测量设计E，不是高压设备使用SOP。测试只能由有资质人员在原厂批准的诊断配置、安全边界与机构规程内执行。

## 3.1 可用测量链

| 量 | 候选测量 | 必须记录 | 主要偏差/未知 |
|---|---|---|---|
| 源端束流 | 原厂电源读回 | 定义、采样、校准、返流/栅流 | 电子返流、内部回路定义；不等于到片流 |
| 到片正离子电流 | 屏蔽/抑二次电子法拉第杯或合格探针 | 孔径有效面积、深宽、面法向、抑制方案、基线、绝缘漏电 | 电子/慢离子/二次发射、边缘场、温漂 |
| 能量/电荷 | 合适的RFEA | E/q刻度、透过率、能量/角分辨、位置 | 不分质量/电荷态、导数放大噪声 |
| 粒种 | 能量-质量分析/等效诊断 | 传输函数、质量峰、校准、采样路径 | 抽样位置偏置；未测不许设纯Ar+ |
| 快中性 | 可校准中性敏感诊断或与量热联合反演 | 方法假设、背景、电子/辐射分离 | 单独电流测不到，反演可能不可唯一 |
| 表面电位 | 适用于实际导电/介电对象的诊断 | 参考地、瞬态、测量扰动、空间点 | 金属探针不能无条件代表浮置介质 |
| 温度 | 同位热电偶/经发射率校准光学法/合格见证 | 接触、发射率、时延、背面/正面区别 | 镀层改变发射率、夹具导热、视窗污染 |
| 净厚度/速率 | QCM加独立台阶/截面或XRR | ρ/声学修正、tooling、时钟/挡板 | 晶控位置未受同样离子照射 |
| 密度/成分 | XRR与RBS/EBS/XPS等互证 | 模型、厚度/粗糙相关性、深度/灵敏度 | XPS表面不等于体；离子刻蚀本身可改组成 |
| 残余气体 | 经校准的压力/组分监测 | 气体修正、位置、基压/工作压、时间 | 总压不等于O2分压，sccm不等于Pa |
| 形貌/应力 | AFM/散射、曲率/波前 | 空间带宽、膜厚、基片弹性/温度 | 粗糙谱带不同；曲率模型适用限制 |
| 光学性能 | R/T/椭偏/FTIR/吸收/散射 | λ/AOI/p、环境历史、n/k/d共拟合 | 低T不全是吸收；k未检出不等于零 |

源端电子返流干扰由型号手册支持；快中性漏测由TN-03支持。其他条目为按误差来源拆解的工程规划，具体仪器能力需另验。[IS-09,IS-04]

## 3.2 束流图不应只是一条中心剖面

第一层图覆盖拟用工件平面二维区域，含中心、边缘、源投影轴、离轴和可能被夹具遮挡区。点距由束斑尺度/边缘梯度和所需均匀性决定，不预定一个适用于所有源的网格。至少保留一个非拟合的独立测线/角位作验证；高阶插值可能制造负束流，不能把它当实际反向离子流。

第二层图使用真实工件位置/姿态或具有几何等效性的见证夹具，得到静态j、能谱、θ及其变化。第三层按转架轨迹积分，同时使用T05蒸气/净速率图。输出D_i、H_kin、净厚度、R_layer和ε_layer五张不同图，不能只发布“束流均匀性”。

报告应包括有效通光区域定义、面积权重、mean/min/max、RMS/峰谷定义、盲区和边缘排除理由。对于曲面，要按实际表面积积分；投影面积的平均和实际面平均不同。有限杯口等效于空间卷积，若其尺寸接近束边缘尺度，要把测量分辨率误差计入。

## 3.3 真实运动与时间同步

同一时钟对齐束电流、源参数、MFC/压力、转速/相位、挡板、QCM和温度。记录瞬态和稳定段，不能因为平均值一致就删除点火/挡板切换过冲。仪器平均时长可能吞掉转架周期，需保存原始采样及降采样算法。

转架静止标定不能自动代表运动状态：遮挡随相位变化；不同轨迹重复访问不同束角；周期共振或短层只走部分周期时平均化不足。全周期的j图适合长层，最薄层还要用有限相位窗口计算误差。对新遮板/修正板必须检查离子和蒸气是否受相同遮挡，以及板/夹具被轰击后是否成为再沉积污染源。

## 3.4 校准序列的研究设计

1. 建立零点/背景：束关的漏电、电子背景、温度/辐射背景，以及测量前后漂移
2. 核查电流计、面积和位置标尺的溯源；定义处理算法与符号，不从主观“平稳”选数据
3. 在获准且可重复的源状态下做二维重复测量，再做独立位置留出验证
4. 改变一个与测量相关的允许诊断条件，识别二次发射/电子干扰是否已控制；不在本册给偏压数值
5. 在拟用气体/压力/源距及材料载荷情况下核能谱、表面电位和温升；空腔图仅作基础
6. 结合独立膜厚/密度/成分校准R与ε，分别保存工具因子和膜密度，不让二者互相“拟合补偿”
7. 换栅、换阴极、中和器维护、气瓶/气路事件、源重装或修正板变更后，按影响范围重校准

这里的步骤用于规划证据顺序，不授权任何通电或仪器接入动作。

## 3.5 重复性、再现性与测量失真

同一点连读十次只估计短时读数噪声；同片多点不是十次独立沉积。至少区分位置内、片间、批间、维护前后和操作者/日期的方差。相邻点空间相关、同一QCM密度误差共模、同一放电漂移会导致误差相关，不能当独立样本√N缩小。

禁止用同一套n/k/d拟合结果既当“独立密度证据”又当最终验证。XPS溅射深度分析可能优先移除某元素，需与未溅射表面/独立体成分测量对比；尤其氧化物和氟化物不能把分析束制造的亏损直接当沉积真相。

通过数据门槛只表示测量链可用。薄膜验收依T09要求的适用标准、合同阈值、样本与决策规则；本轮模板中的阈值全部保持null。
