Repository: ii33/coating-sim

# 行星盘沉积仿真 · Deposition Sim

中文 | [English](README.en.md)

面向光学薄膜研究与工程开发的桌面工具：将膜系设计、行星式蒸发沉积、膜厚分布、光谱分析和结果资产组织到独立工程中。

**当前为开发快照 `dev.20261016.15`，不是正式 Release。** 项目尚未完成全面物理标定；仿真和优化结果用于分析、比较与研究，不能替代设备标定、工艺验证或光学测量。目前从源码运行，不提供已完成发行验收的安装包或依赖管理器 EXE。

## 能做什么

- **沉积建模**：设计蒸发源、基片、机器、修正板和工艺，计算膜厚分布及均匀性，运行有适用边界的工艺和修正板优化。
- **薄膜光学**：编辑膜系与材料 n/k 数据，计算光谱、分析波段与极值，进行厚度优化及实验性结构搜索。
- **工程与资产**：按工程隔离输入、未保存修改和结果；在统一资产库中浏览资源、编辑材料，并按所属范围回收或恢复符合条件的资产。
- **结果与自动化**：管理计算队列和结果资产，使用几何光追与外观渲染工具；部分功能提供 CLI、MCP 和可选 AI 助手入口。不同入口的能力与权限并不相同，见[入口能力矩阵](docs/entrypoint-capabilities.md)。
- **依赖管理**：纯终端交互式在线安装器与标准库高级 CLI，检查 Python 和计算环境、审阅安装计划、选择源码和镜像，将完整用户依赖放入隔离虚拟环境。

模型、单位、采样、近似与参考来源集中在[算法图解](docs/algorithms.html)。该单文件 HTML 可下载后离线打开；GitHub 文件预览不等同于渲染页面。[软件说明书](docs/software_manual.html)提供更完整的操作说明。

## 快速开始

先下载并解压本仓库源码，或使用 Git 克隆本仓库，然后在源码根目录执行以下命令。推荐 **Python 3.12**，首次安装依赖需要网络。建议先使用 CPU；可选计算后端须单独安装和验证。

### 推荐：交互式在线安装

Windows 双击 `install.bat`；Linux/macOS 在终端运行 `sh install.sh`。按提示选择安装根目录、源码（默认 [CNB](https://cnb.cool/nonereason/coating-sim)，也可选 [GitHub](https://github.com/ii33/coating-sim)）、镜像加速及是否安装开发环境（默认否）。安装器自动检查 Python/计算环境，安装完整用户依赖 `desktop + appearance`；开发模式额外加入测试与静态检查工具。镜像加速只影响 PyPI 包源，不改 Git 仓库地址。

新安装布局为 `<安装根目录>/.runtime/python`、`.runtime/git`、`app/` 源码和 `app/.venv` 依赖。选择已有合法工程时只处理该工程依赖，不覆盖源码或更换现有 venv 解释器。未知内容、损坏环境或不兼容后端会明确报错。

Windows 不要求预装 Python、Git 或 PowerShell 7；引导使用系统 Windows PowerShell 5.1，安全策略阻止脚本时不会绕过。官方 Python 安装器可能在安装目录外写入维护缓存和每用户注册/卸载记录，因此这不是完全便携、零系统痕迹的安装。当前新交互流程仍待原生端到端验收，不是已验收 Release。详细边界见[安装器指南](docs/dependency-manager.md)。

安装结束后对实际项目 `.venv` 做有界 GPU 数值探测；依赖安装成功与 GPU 可用分别报告，探测失败不会自动修改驱动或重装。

### Windows：已有 Python

```powershell
py -3.12 -m venv .venv
.\.venv\Scripts\python.exe -m pip install -r requirements.txt
.\.venv\Scripts\python.exe launcher.py
```

推荐双击 `install.bat` 使用终端交互式在线安装器；已有合用 Python 时可运行 `python dependency_manager.py`。安装器自身不需要第三方 Python 包，不启动管理器 GUI。

**没有 Python？** Windows 引导脚本会尝试从官方来源向所选安装目录部署包含 pip 和 venv 的完整 CPython。此路径需要网络并受系统前提约束；无 Python 的干净 Windows 首次安装仍未完成端到端实机验收。受管理 Python 候选与推荐的 Python 3.12 不完全相同，DirectML 等后端还有限制。请先阅读[引导说明](docs/dependency-manager-bootstrap.md)，不要把源码检查通过当作安装成功保证。

PowerShell 7+ 开发环境可使用 `start-dev.bat` / `start-dev.ps1`：优先项目 `.venv`，其次 `.conda`，不回退系统 Python、不安装依赖。`start-dev.bat -Check` 只检查依赖。详见[启动入口](docs/project-launcher-entry.md)。

### Linux：已有 Python

交互安装入口为 `sh install.sh`，安装器自身不需要第三方 Python 包或 Tk。当前 Linux/macOS 未实现无 Python 的安全自动引导；需先按官方渠道安装兼容完整 Python（含 venv/pip），Linux 另需发行版要求的 Qt 图形库。不能据此承诺所有平台从零自动安装。

```bash
python3.12 -m venv .venv
.venv/bin/python -m pip install -r requirements.txt
.venv/bin/python launcher.py
```

Qt 平台插件问题可对照 [Qt for Linux 系统要求](https://doc.qt.io/qt-6/linux-requirements.html)。无图形会话的测试环境不能代替原生桌面交互验收。macOS 尚未完成原生端到端验收，不在此承诺可用。

### 完整示例工程

打开 `example/synthetic-demo/project.coatproj` 可加载一套完整、自包含的合成工程，包含材料、膜系、机器、源、基片、修正板、工艺及默认沉积配置。建议先复制示例目录再编辑；[示例操作与验证说明](example/README.md)列出了预期计算结果、优化步骤和低采样的适用边界。该示例不代表实测设备或生产标定。

### 第一个工程

1. 运行 `launcher.py`，新建工程到独立目录，或打开已有的 `.coatproj` 文件。
2. 从膜系设计开始；通过工程导航打开沉积工艺、机器、源、修正板、基片、资产库或计算窗口。工程资源与全局资源分开管理，外部输入经显式导入复制进入工程。
3. 根据任务准备材料和输入，先用小规模 CPU 计算检查结果。光谱与外观受材料光学常数、适用波段及模型假设影响。
4. 显式保存沉积仿真配置。**最近一次成功保存的沉积配置成为下次打开的入口**，并加载其依赖；只保存机器、工艺或膜系不会切换入口。未保存内容的异常恢复需另外审阅确认。
5. 保存后可通过“工程管理…”导出 `.cproject` 工程包，再导入新的独立目录。包包含受管输入，不含运行结果、恢复内容、凭据或全局库，不能替代完整结果备份。详见[工程包说明](docs/project-package-contract.md)。

每个工程在独立进程中运行；再次打开同一工程会激活原会话。关闭启动器不会关闭工程；共享助手菜单的“退出应用”会检查未保存内容并协调退出。最近列表的普通移除只移除记录；回收工程目录是另一个需确认的操作。

## 依赖管理器

完整说明见[依赖管理器指南](docs/dependency-manager.md)。已有 Python 时：

```sh
python dependency_manager.py
python dependency_manager.py inspect --groups desktop --json
python dependency_manager.py benchmark --mirrors pypi,tuna,ustc --proxy-mode none --json
python dependency_manager.py plan --groups desktop --profile runtime --action install --python /path/to/python3.12 --proxy-mode env --json

# 审阅计划，替换解释器路径及返回的 PLAN_ID，再执行：
python dependency_manager.py install --groups desktop --profile runtime --python /path/to/python3.12 --proxy-mode env --plan-id PLAN_ID --yes --json
```

`/path/to/python3.12` 是已有解释器的示例绝对路径，Windows 请改为实际 `.exe` 路径。默认安装目标为项目 `.venv`。`runtime` 只选择运行依赖，`development` 追加开发工具；外观渲染等可选组须显式选择。计划参数、目标或依赖改变后需重新生成计划；`--yes` 不能代替匹配的 `plan_id`。

镜像测速只是网络估计。代理选项只作用于本次工具进程，不修改系统代理或全局 pip 配置；不要把认证信息写进命令行或提交到仓库。虚拟环境用于依赖隔离，不是安全沙箱。

### 版本检查与在线获取源码

本地检查默认不联网；显式远端检查才连接所选来源。它报告版本、commit、工作树和环境信息，不自动更新正在使用的安装。

```sh
python dependency_manager.py project-check --project . --json
python dependency_manager.py project-check --project . --check-remote --source github --ref main --json
python dependency_manager.py project-plan --deployment-dir ../coating-sim-checkout --source github --ref main --python /path/to/python3.12 --profile runtime --json

# 审阅完整 commit、目录与依赖计划后，使用上一步的部署 PLAN_ID：
python dependency_manager.py project-deploy --deployment-dir ../coating-sim-checkout --plan-id PLAN_ID --yes --json
```

File: coat_sim/agent/resources/research_library/research_snapshot/01_machine_structures/chapters/01_architectures.md
# 设备分类与典型架构

original_url: https://github.com/ii33/coating-research-library/blob/d1acac3766a3a1f0a14064edcbeadb7ea4244f4e/01_machine_structures/chapters/01_architectures.md
来源版本：d1acac3766a3a1f0a14064edcbeadb7ea4244f4e。原文中“本轮”“本机”“代码”等指来源研究的范围，不自动代表本软件已实现或已验证。
权利：按用户要求收录项目原创研究文字；来源未声明全库许可证，本导入不改授软件 MIT。第三方原文/图片未内置。
阅读：相对 Markdown 链接改为固定版本在线来源；图片改为原图链接。正文中的源码、数据路径及复算命令仅供阅读，附件与可执行代码未随此快照收录。


## 1 为什么先分清工艺与运动

一台机器至少有四个彼此独立的分类轴：沉积物产生方式、真空与装载方式、工件运动方式、辅助能量及控制方式。仅凭“行星盘镀膜机”“电子枪机”“离子辅助机”不能确定另外三轴。下表是研究用分类框架，不是市场占有率排名。

| 分类轴 | 本批覆盖的选项 | 容易混淆的点 |
|---|---|---|
| 物料产生 | 电阻热蒸发、电子束蒸发、磁控溅射、离子束溅射 | 有离子源不等于IBS；IAD中膜料可来自蒸发源 |
| 装载与腔体 | 批式箱体/钟罩；带装载锁；连续或集群平台 | “箱式”不是齿轮类型，装载锁不是行星盘 |
| 工件运动 | 固定、单转平盘/球冠、双轴行星、倾斜/可变角度、更多级旋转 | “双转”必须说明两个轴及其相对方向 |
| 辅助与监控 | 加热、冷却、离子/等离子辅助；QCM、光控；源挡板与空间修正板 | 工艺开关、几何校正与测量装置作用不同 |

厂家对照：Bühler 的SYRUSpro资料把整球冠、分瓣球冠与行星系统列为不同装夹选项，并展示热蒸发、电子枪、等离子源和光控的集成；Dynavac公开资料列出单转与平面/可变角度行星夹具；Denton Integrity为热/电子束蒸发配置离子源与光学监控的实例。[S01，PDF第8、11–12页](https://dam.buhlergroup.com/asset/5a2a255493ef47d49158daae54c1f037/Brochure_LO_Optics_Precision%20Optics.pdf)；[S03，夹具与监控](https://dynavac.com/wp-content/uploads/2024/11/Dynavac-Optical-Coating-Systems-data-sheet.pdf)；[S22](https://www.dentonvacuum.com/products/integrity/)

## 2 本专题的基准机器

基准示意是批式光学蒸发镀膜机：蒸发源布置于腔体较低位置，工件安装在较高位置的承载系统上，主要被镀面朝向源；蒸气视线途中可能经过源挡板、修正板、夹具开口与监测结构。中央轴使行星架公转，行星轴使工件自转。它只是建模起点，不应拿图中上下方向或平面关系代替实机坐标测量。

本研究建议用四张图拆解一台设备：

- 俯视布局：中心轴、各行星轴、各蒸发源、离子源投影、修正板外形和监控光路
- 侧视剖面：真实蒸发表面、夹具表面、基片表面及各遮挡面的高度
- 机械传动图：固定件、驱动件、每一对啮合、刚性同轴件、工件输出轴
- 流程与时间图：抽气、加热、预熔、开挡板、沉积、停层及转动的起止关系

只有这四张图互相对应，才知道膜厚误差应优先归入几何、运动、源状态还是控制时序。

## 3 常见工件运动架构

### 3.1 固定工件

适合研究源分布和局部工艺，但不能靠转动平均方位差异。工程识别时先查工件是否真的固定：某些“静止片”实际位于会旋转的大盘上，只是不再绕自身轴转动。固定见证片也可能只在某个工艺步骤进入通量。

### 3.2 单轴平盘或球冠

平盘中各点绕共同轴运动；球冠改变各工件的高度与法向，而不是自动增加自转自由度。径向位置与倾角是两个独立变量。对图纸上的“dome”“calotte”不做同义替换，先确认厂家的具体几何。

### 3.3 平面双轴行星

行星轴一般与主轴平行，工件点同时具有公转位置和自转姿态。这类结构容易建立二维运动加高度的基准模型。公转轨道半径、行星轮分度圆半径、实际夹具半径与基片半径是四个不同尺寸；除非直接外啮合的几何条件已核实，不把其中两个强行相等。

### 3.4 倾斜或可变角度行星

工件法向随运动变化，位置与方向需用三维刚体变换描述。公开镀膜机构专利DE4025659A1展示固定太阳轮、安装在行星架上的中间齿轮组，以及可摆动输出轴。它说明真实“固定太阳轮行星盘”可能具有额外传动，不能从两枚齿轮的齿数直接套最简公式。[S16，说明书与图2、5、6](https://patents.google.com/patent/DE4025659A1/en)

### 3.5 同向与反向行星

方向必须说明相对于谁以及从哪里观察。工件相对行星架反转，并不必然相对于腔体反转。反向行星用于特定装载或轨迹设计，公开研究也显示其厚度结果与标准行星存在区别；不能直接复用另一拓扑的厚度标定。[S15，公开摘要](https://opg.optica.org/ao/abstract.cfm?uri=ao-56-18-5121)

### 3.6 多级旋转

当夹具上还有独立小轴时，应给每一级独立命名、坐标和传动约束；不要把三级旋转误建成双轴。首批只保留这一接口，不凭外观猜测用户设备具有第三级运动。

## 4 沉积方法改变哪些结构

- 电阻蒸发：重点识别舟/丝/坩埚、夹持端、电源、实际蒸发表面、挡板和补料/更换空间
- 电子束蒸发：重点识别电子枪、坩埚穴位、冷却、束扫路径与材料表面。几何源中心不一定等于蒸发通量中心
- IAD或PIAD蒸发：在前两类之外加入独立辅助能量路径；辅助源的通量、入射角和遮挡也要建图
- IBS或DIBS：材料从受离子束轰击的靶面溅出，必须同时记录源到靶、靶到工件、辅助束到工件三段几何。不能把离子枪出口当作膜料点源。scia Opto 300公开资料给出主溅射源、辅助源、靶鼓、旋转工件和光学监控结构。[S02，第1–2页](https://www.scia-systems.com/fileadmin/user_upload/products/pdf/PI_scia_Opto_300.pdf)

## 5 厂家参数的阅读纪律

厂家宣布的均匀性必须连同口径、材料、装载方式、统计定义与测试状态一起保留。`σ/mean`、`(max−min)/mean`、`±偏差`并不相同；不能将不同宣传页的一位数字排成精度榜。公开配置也不能证明用户所持设备已安装某个选件。

安装数量同样不是普适最优。Oliver的2016年分析讨论行星数量、容纳面积与安装误差；其结论依赖腔体、工件尺度与配置。这里将它用于提醒“要算装载和误差”，不宣布四行星适合所有机器。[S13，摘要及公开表1](https://opg.optica.org/ao/abstract.cfm?uri=ao-55-30-8550)

## 6 本批的排除项

暂不写材料数据库、完整蒸发源物理、修正板自动优化、膜系设计或环境试验标准章节。后续专题将使用本批的设备坐标、传动拓扑、可见性接口和测量字段，避免各自假设一台不同的机器。

File: coat_sim/agent/resources/research_library/research_snapshot/01_machine_structures/chapters/03_kinematics.md
# 坐标与运动学

original_url: https://github.com/ii33/coating-research-library/blob/d1acac3766a3a1f0a14064edcbeadb7ea4244f4e/01_machine_structures/chapters/03_kinematics.md
来源版本：d1acac3766a3a1f0a14064edcbeadb7ea4244f4e。原文中“本轮”“本机”“代码”等指来源研究的范围，不自动代表本软件已实现或已验证。
权利：按用户要求收录项目原创研究文字；来源未声明全库许可证，本导入不改授软件 MIT。第三方原文/图片未内置。
阅读：相对 Markdown 链接改为固定版本在线来源；图片改为原图链接。正文中的源码、数据路径及复算命令仅供阅读，附件与可执行代码未随此快照收录。


## 1 适用边界

本章从刚性、无跳齿的理想约束出发，建立可检验的坐标与速度。它不包含源物理标定，也不声称能够单独预测实测膜厚。运动学核心由独立接触速度推导、MathWorks公开约束与有理数复算交叉检查；复算附件不等于已完成项目要求的正式阶段算法审查。[S17，Equations](https://www.mathworks.com/help/sdl/ref/planetarygear.html)

## 2 坐标与正方向

采用腔体固定系L：原点O位于主轴与指定基准平面的交点，+z沿主轴向上，+x指向实机选定且有照片的固定标记，+y满足右手系。从+z沿−z向下看，逆时针为正。源位于下方只是基准案例，不改变角速度约定。

定义：

- `θc`：行星架相对L的公转角；`ωc=dθc/dt`
- `θs`：太阳轮相对L的转角；`ωs=dθs/dt`
- `θp`：行星轮自身标记相对L的绝对姿态；`ωp=dθp/dt`
- `φp=θp−θc`：行星轮相对行星架的姿态；`dφp/dt=ωp−ωc`
- `ψw`：实际工件姿态；仅直连时与`θp`相差常量
- `R`：主轴到行星轴的轨道半径；`rs,rp`：齿轮分度圆半径
- `Zs,Zp`：太阳轮与行星轮齿数；`m_g`：齿轮模数

从腔体底部向上看时屏幕上顺逆时针会倒转，所以录像文件要附视角说明。`rpm`用于记录，微分/坐标运算统一换为`rad/s = rpm × 2π/60`。

## 3 固定外太阳轮直接外啮合

前提是同模数外齿太阳轮与外齿行星轮直接啮合，行星架绕太阳轮轴转动，两轴平行；没有额外传动，工件与行星轴刚性相连。

在行星架坐标系，两齿轮轴心不动，外啮合约束为：

`Zs(ωs−ωc) + Zp(ωp−ωc) = 0`

所以：

`ωp = ωc − (Zs/Zp)(ωs−ωc)`

太阳轮固定`ωs=0`时：

`ωp−ωc = (Zs/Zp)ωc`

`ωp = (1+Zs/Zp)ωc`

这里相对载架与相对腔体的自转都与载架同号。“外齿啮合反向”说的是固定轴系中的相对速度；若忽略转动载架，就会误判方向或漏掉一个`ωc`。

独立的接触点速度检查：直接外啮合时`R=rs+rp`；行星轴切向速度为`Rωc`，行星轮靠太阳轮一侧接触点相对其轴心速度为`−rpωp`，太阳轮固定则接触点总速度为零。因此`Rωc−rpωp=0`，得到相同结果。这与MathWorks的`rCωC=rSωS+rPωP`及`rC=rS+rP`一致。[S17](https://www.mathworks.com/help/sdl/ref/planetarygear.html)

## 4 改变拓扑就重写约束

### 4.1 加惰轮

若全部中间轮轴固定在同一行星架中，串联`k`次外啮合、无复合轮，则：

`ωout−ωc = (−1)^k (Zs/Zout)(ωs−ωc)`

直接啮合`k=1`回到上式；增加一个惰轮后`k=2`，固定太阳轮时成为`ωout = (1−Zs/Zout)ωc`。符号与是否反向取决于比值。单纯惰轮齿数在传动比中约去，但它仍决定几何布置；复合轮不能如此约去。

### 4.2 固定内齿圈直接驱动外行星

若只有固定内齿圈r与外行星p直接内啮合，约束变为：

`Zr(ωr−ωc) − Zp(ωp−ωc) = 0`

故固定内齿圈时`ωp=(1−Zr/Zp)ωc`。不能把内齿圈叫“中心轮”后套外太阳轮公式。

### 4.3 同时包含太阳轮与内齿圈

标准同轴简单行星组需满足`Zr=Zs+2Zp`及：

`Zs(ωs−ωc)+Zr(ωr−ωc)=0`

这条Willis型关系描述太阳、齿圈、行星架的约束，工件若接在行星轮上仍需太阳—行星关系。太阳轮与齿圈同时锁死时，标准刚性简单行星组的载架不能自由旋转。齿数组合、装配条件和干涉还应独立核查，不能只满足速度关系。[S17](https://www.mathworks.com/help/sdl/ref/planetarygear.html)；[S19，机构与装配示意](https://www.kggear.co.jp/en/wp-content/themes/bizvektor-global-edition/pdf/9.9_Calculation-for-Planetary-gear-mechanism_TechnicalData_KGSTOCKGEARS.pdf)

### 4.4 输出轴另有传动

若额外传动装在载架上，定义带符号比值`q=(ωw−ωc)/(ωp−ωc)`，则`ωw=ωc+q(ωp−ωc)`。只在`q=1`时工件等同于行星轮。倾斜轴、万向传动、非匀速输出或独立伺服应按实际运动链逐级建模，不能把一个标量角速度比当作完整三维姿态。

## 5 平面工件点的位置

第j个行星轴的初始公转相位为`βj`，等高平行轴基准下：

`c_j(t) = [Rj cos(θc(t)+βj), Rj sin(θc(t)+βj), zj]`

工件局部点`u=[u,v,0]`在工件自身固定系中，其位置为：

`x_j(t,u) = c_j(t) + Rz(ψw,j(t)) u`

`Rz(ψ)`为标准右手绕z轴旋转矩阵。直连时用绝对角`ψw=θp+常量`；如果用相对角`φp`，必须再左乘载架旋转，即`Rz(θc)Rz(φp)`。把相对角直接代入实验室坐标是常见错误。

对于倾斜/曲面工件，将`Rz`替换为根据真实机械链得到的三维姿态矩阵`Qj(t)`，位置与法向同时变换：`x=c+Qu`，`n=Q n_local`。不能只改变点位置而保留法向不动。

## 6 120齿与36或37齿的条件化示例

下表仅假定第3节全部前提成立，历史记录未构成当前实机校准。

| 量 | 36齿 | 37齿 |
|---|---:|---:|
| 太阳轮齿数 | 120 | 120 |
| 载架速度 rpm | +15 | +15 |
| 相对载架自转 rpm | +50 | +48.64864865 |
| 绝对自转 rpm | +65 | +63.64864865 |
| 绝对自转/公转比 | 13/3 | 157/37 |
| 每公转一圈的姿态余相位 | 120° | 87.56756757° |
| 完整位姿最小重复公转圈数 | 3 | 37 |
| 完整位姿重复时间 s | 12 | 148 |
| 此时工件绝对自转圈数 | 13 | 157 |

严格说，这是带标记刚体完整位姿的闭合周期。中心点位置只需一圈公转；具有旋转对称的无标记工件或特定通量场，观测量可以有更短周期；周期不是任何膜厚特征的唯一周期。

证明：公转角恢复需转整数`N`圈，同时工件姿态要求`N(1+Zs/Zp)`为整数，因此最小`N=Zp/gcd(Zs,Zp)`。37齿每圈按`9/37`周步进，37圈覆盖37个等间隔相位，但访问次序并不是相邻相位顺序。

同模数标准直齿外啮合的中心距是`R=m_g(Zs+Zp)/2`。36改37齿会令中心距增加`m_g/2`；若实机声称仅换一枚齿轮而中心距不变，要核对变位、可调中心距、额外轮系或原描述。换齿可能同时改变几何，不能在归因时当作仅改相位。

## 7 为什么长重复周期不是均匀性保证

对局部点而言，沉积是有限时间内沿轨迹对真实通量的加权积分。工程占位表达式可写为：

`d(u)=∫[t0,t1] Σs A_s(t) K_s(x(u,t),n(u,t),state_s(t)) V_s(u,t) dt`

其中`A_s`表示时间强度，`K_s`表示空间与角度响应，`V_s`表示遮挡可见度。此式是本研究的接口分解，不是已确定的源模型。齿数改变`x,n`的时间采样，却不能确定`A,K,V`。

由此可以直接设计反例：若两种轨迹都处于空间恒定的通量场，且时间、工件姿态响应相同，改变齿数并不会自动改变厚度。若沉积时间很短，37齿可能尚未完成37个相位采样；即使完成一个闭合周期，也不等价于独立均匀采样全部公转与自转组合。

文献同样提供不同误差路径：Oliver 2006把齿轮、源位与修正板共同考虑；2017年的非整圈研究关注每层起止相位；2016年的速率波动研究关注通量振荡与转动频率的关系。[S11](https://opg.optica.org/ao/abstract.cfm?uri=ao-45-13-3097)；[S14](https://opg.optica.org/ao/abstract.cfm?uri=ao-56-5-1460)；[S12](https://opg.optica.org/ol/abstract.cfm?uri=ol-41-22-5182)

因此“37齿优于36齿”只能是针对已确认拓扑、源场、遮挡、层时间及工艺窗口的待测试命题。
