Repository: ii33/coating-sim

# 行星盘沉积仿真 · Deposition Sim

中文 | [English](README.en.md)

面向光学薄膜研究与工程开发的桌面工具：将膜系设计、行星式蒸发沉积、膜厚分布、光谱分析和结果资产组织到独立工程中。

**当前为开发快照 `dev.20261016.15`，不是正式 Release。** 项目尚未完成全面物理标定；仿真和优化结果用于分析、比较与研究，不能替代设备标定、工艺验证或光学测量。目前从源码运行，不提供已完成发行验收的安装包或依赖管理器 EXE。

## 能做什么

- **沉积建模**：设计蒸发源、基片、机器、修正板和工艺，计算膜厚分布及均匀性，运行有适用边界的工艺和修正板优化。
- **薄膜光学**：编辑膜系与材料 n/k 数据，计算光谱、分析波段与极值，进行厚度优化及实验性结构搜索。
- **工程与资产**：按工程隔离输入、未保存修改和结果；在统一资产库中浏览资源、编辑材料，并按所属范围回收或恢复符合条件的资产。
- **结果与自动化**：管理计算队列和结果资产，使用几何光追与外观渲染工具；部分功能提供 CLI、MCP 和可选 AI 助手入口。不同入口的能力与权限并不相同，见[入口能力矩阵](docs/entrypoint-capabilities.md)。
- **依赖管理**：纯终端交互式在线安装器与标准库高级 CLI，检查 Python 和计算环境、审阅安装计划、选择源码和镜像，将完整用户依赖放入隔离虚拟环境。

模型、单位、采样、近似与参考来源集中在[算法图解](docs/algorithms.html)。该单文件 HTML 可下载后离线打开；GitHub 文件预览不等同于渲染页面。[软件说明书](docs/software_manual.html)提供更完整的操作说明。

## 快速开始

先下载并解压本仓库源码，或使用 Git 克隆本仓库，然后在源码根目录执行以下命令。推荐 **Python 3.12**，首次安装依赖需要网络。建议先使用 CPU；可选计算后端须单独安装和验证。

### 推荐：交互式在线安装

Windows 双击 `install.bat`；Linux/macOS 在终端运行 `sh install.sh`。按提示选择安装根目录、源码（默认 [CNB](https://cnb.cool/nonereason/coating-sim)，也可选 [GitHub](https://github.com/ii33/coating-sim)）、镜像加速及是否安装开发环境（默认否）。安装器自动检查 Python/计算环境，安装完整用户依赖 `desktop + appearance`；开发模式额外加入测试与静态检查工具。镜像加速只影响 PyPI 包源，不改 Git 仓库地址。

新安装布局为 `<安装根目录>/.runtime/python`、`.runtime/git`、`app/` 源码和 `app/.venv` 依赖。选择已有合法工程时只处理该工程依赖，不覆盖源码或更换现有 venv 解释器。未知内容、损坏环境或不兼容后端会明确报错。

Windows 不要求预装 Python、Git 或 PowerShell 7；引导使用系统 Windows PowerShell 5.1，安全策略阻止脚本时不会绕过。官方 Python 安装器可能在安装目录外写入维护缓存和每用户注册/卸载记录，因此这不是完全便携、零系统痕迹的安装。当前新交互流程仍待原生端到端验收，不是已验收 Release。详细边界见[安装器指南](docs/dependency-manager.md)。

安装结束后对实际项目 `.venv` 做有界 GPU 数值探测；依赖安装成功与 GPU 可用分别报告，探测失败不会自动修改驱动或重装。

### Windows：已有 Python

```powershell
py -3.12 -m venv .venv
.\.venv\Scripts\python.exe -m pip install -r requirements.txt
.\.venv\Scripts\python.exe launcher.py
```

推荐双击 `install.bat` 使用终端交互式在线安装器；已有合用 Python 时可运行 `python dependency_manager.py`。安装器自身不需要第三方 Python 包，不启动管理器 GUI。

**没有 Python？** Windows 引导脚本会尝试从官方来源向所选安装目录部署包含 pip 和 venv 的完整 CPython。此路径需要网络并受系统前提约束；无 Python 的干净 Windows 首次安装仍未完成端到端实机验收。受管理 Python 候选与推荐的 Python 3.12 不完全相同，DirectML 等后端还有限制。请先阅读[引导说明](docs/dependency-manager-bootstrap.md)，不要把源码检查通过当作安装成功保证。

PowerShell 7+ 开发环境可使用 `start-dev.bat` / `start-dev.ps1`：优先项目 `.venv`，其次 `.conda`，不回退系统 Python、不安装依赖。`start-dev.bat -Check` 只检查依赖。详见[启动入口](docs/project-launcher-entry.md)。

### Linux：已有 Python

交互安装入口为 `sh install.sh`，安装器自身不需要第三方 Python 包或 Tk。当前 Linux/macOS 未实现无 Python 的安全自动引导；需先按官方渠道安装兼容完整 Python（含 venv/pip），Linux 另需发行版要求的 Qt 图形库。不能据此承诺所有平台从零自动安装。

```bash
python3.12 -m venv .venv
.venv/bin/python -m pip install -r requirements.txt
.venv/bin/python launcher.py
```

Qt 平台插件问题可对照 [Qt for Linux 系统要求](https://doc.qt.io/qt-6/linux-requirements.html)。无图形会话的测试环境不能代替原生桌面交互验收。macOS 尚未完成原生端到端验收，不在此承诺可用。

### 完整示例工程

打开 `example/synthetic-demo/project.coatproj` 可加载一套完整、自包含的合成工程，包含材料、膜系、机器、源、基片、修正板、工艺及默认沉积配置。建议先复制示例目录再编辑；[示例操作与验证说明](example/README.md)列出了预期计算结果、优化步骤和低采样的适用边界。该示例不代表实测设备或生产标定。

### 第一个工程

1. 运行 `launcher.py`，新建工程到独立目录，或打开已有的 `.coatproj` 文件。
2. 从膜系设计开始；通过工程导航打开沉积工艺、机器、源、修正板、基片、资产库或计算窗口。工程资源与全局资源分开管理，外部输入经显式导入复制进入工程。
3. 根据任务准备材料和输入，先用小规模 CPU 计算检查结果。光谱与外观受材料光学常数、适用波段及模型假设影响。
4. 显式保存沉积仿真配置。**最近一次成功保存的沉积配置成为下次打开的入口**，并加载其依赖；只保存机器、工艺或膜系不会切换入口。未保存内容的异常恢复需另外审阅确认。
5. 保存后可通过“工程管理…”导出 `.cproject` 工程包，再导入新的独立目录。包包含受管输入，不含运行结果、恢复内容、凭据或全局库，不能替代完整结果备份。详见[工程包说明](docs/project-package-contract.md)。

每个工程在独立进程中运行；再次打开同一工程会激活原会话。关闭启动器不会关闭工程；共享助手菜单的“退出应用”会检查未保存内容并协调退出。最近列表的普通移除只移除记录；回收工程目录是另一个需确认的操作。

## 依赖管理器

完整说明见[依赖管理器指南](docs/dependency-manager.md)。已有 Python 时：

```sh
python dependency_manager.py
python dependency_manager.py inspect --groups desktop --json
python dependency_manager.py benchmark --mirrors pypi,tuna,ustc --proxy-mode none --json
python dependency_manager.py plan --groups desktop --profile runtime --action install --python /path/to/python3.12 --proxy-mode env --json

# 审阅计划，替换解释器路径及返回的 PLAN_ID，再执行：
python dependency_manager.py install --groups desktop --profile runtime --python /path/to/python3.12 --proxy-mode env --plan-id PLAN_ID --yes --json
```

`/path/to/python3.12` 是已有解释器的示例绝对路径，Windows 请改为实际 `.exe` 路径。默认安装目标为项目 `.venv`。`runtime` 只选择运行依赖，`development` 追加开发工具；外观渲染等可选组须显式选择。计划参数、目标或依赖改变后需重新生成计划；`--yes` 不能代替匹配的 `plan_id`。

镜像测速只是网络估计。代理选项只作用于本次工具进程，不修改系统代理或全局 pip 配置；不要把认证信息写进命令行或提交到仓库。虚拟环境用于依赖隔离，不是安全沙箱。

### 版本检查与在线获取源码

本地检查默认不联网；显式远端检查才连接所选来源。它报告版本、commit、工作树和环境信息，不自动更新正在使用的安装。

```sh
python dependency_manager.py project-check --project . --json
python dependency_manager.py project-check --project . --check-remote --source github --ref main --json
python dependency_manager.py project-plan --deployment-dir ../coating-sim-checkout --source github --ref main --python /path/to/python3.12 --profile runtime --json

# 审阅完整 commit、目录与依赖计划后，使用上一步的部署 PLAN_ID：
python dependency_manager.py project-deploy --deployment-dir ../coating-sim-checkout --plan-id PLAN_ID --yes --json
```

File: coat_sim/agent/resources/research_library/research_snapshot/06_optical_coating_families/reports/02_ar_and_window_engineering.md
# 02 增透膜与窗口：从单层起点到双带实件

original_url: https://github.com/ii33/coating-research-library/blob/d1acac3766a3a1f0a14064edcbeadb7ea4244f4e/06_optical_coating_families/reports/02_ar_and_window_engineering.md
来源版本：d1acac3766a3a1f0a14064edcbeadb7ea4244f4e。原文中“本轮”“本机”“代码”等指来源研究的范围，不自动代表本软件已实现或已验证。
权利：按用户要求收录项目原创研究文字；来源未声明全库许可证，本导入不改授软件 MIT。第三方原文/图片未内置。
阅读：相对 Markdown 链接改为固定版本在线来源；图片改为原图链接。正文中的源码、数据路径及复算命令仅供阅读，附件与可执行代码未随此快照收录。


## 2.1 四分之一波层为什么只解决一个局部问题

本节独立推演一个无吸收、正常入射的单层。前后介质折射率n₀、n_s，膜折射率n_f，物理厚度d，参考真空波长λ₀；相位δ=2πn_fd/λ。选d=λ₀/(4n_f)，该点输入光学导纳变为n_f²/n_s；故中心R=[(n₀n_s−n_f²)/(n₀n_s+n_f²)]²。只有n_f²=n₀n_s时才零反射。这个条件包括基片，不是“任何低折层都能零反射”。

E01以目录1.5 µm处MgF₂ n=1.375冻结，H-K9L采用1.52958 µm处n=1.501060，得到d=272.727 nm；理想匹配层应为sqrt(1.501060)≈1.2252，故MgF₂不是零反射解。生成结果是双面总T，不能与单面R混比较。真实MgF₂的k只有限值/离散资料，本例设k=0是明确理想化。[F10；材料前置](https://github.com/ii33/coating-research-library/blob/d1acac3766a3a1f0a14064edcbeadb7ea4244f4e/04_coating_and_substrate_materials/cards/06_MgF2_film.md)

若入射角改变，每层折射角不同，δ要乘cosθ_j，而且s/p导纳不同；只把所有d除以一个共同cosθ无法保持完整膜系。单层在奇数阶光学厚度也可出现低反射，但间隔之间未必低反射：E03就是可复算反例。

## 2.2 双层和宽带AR如何作为可调起点

宽带AR的工作是同时控制多个波长处的导纳和相位。层材料顺序、首层厚度、末层与基片的适配都参与；从(HL)^m出发并不自动得到AR。两个四分之一波层在中心的等效导纳为n_L²n_s/n_H²；这可用于快速检查顺序，但不能替代全谱计算。

E02为空气→YbF₃ 330 nm→ZnS 330 nm→Ge，背面同样涂层。几何来自明确边界的二维网格：d_L=20–800 nm步长10 nm，d_H=100–700 nm步长10 nm；在3.5–4.5 µm的81个点最小化最大前表面R。不是全局优化器，也没优化温度、角度、应力和公差。它比“给一组神秘数字”更容易审计：读者可重新跑`build_atlas_inputs.py`，也可直接改JSON厚度，再跑`run_atlas.py`。

此例YbF₃使用目录2/5 µm的n、k线性插值，ZnS使用原厂n离散点而把缺失k显式理想化为0，Ge块材来自295 K点数据。目录样片没有确定的本机密度、湿度史和工艺；3 µm附近窄吸水峰也不能从两点插值恢复。[F08/F09/F18]

结果提醒：3.5–4.5 µm内双面Tavg≈98.54%，Tmin≈96.37%；扩大到3–5 µm后Tmin降至≈86.85%。这不是测得98.54%的窗口，也不能把设计带任意扩大。此处膜吸收非零，故T≠1−R。全部数值来自冻结模型的生成数据，非任何厂商性能宣称。

## 2.3 真正双带AR与“两处低反射”

E03按10 µm ZnS四分之一波得到1152.074 nm，画3–12 µm谱会看到不止一个低反射区；但其3–5 µm总Tmin仅约47.14%，即便8–12 µm平均T约94.88%也不能判为双带AR合格。两个指标必须都合格，不能拿一个总平均抵消另一通道。

双带需求的实际自由度包括：不同带权重、带内边缘、允许带间吸收/反射、允许材料种类、最薄层、总厚度、背面状态、角度和保护层。Ge/ZnS/YF₃与Ge/ZnS/YbF₃不能只因名称近似就互换；YF₃是氟化钇，YbF₃是氟化镱。两者色散与吸收须分别建卡。

**文献案例L01**提供了比教学例更强的实件证据：Rahmlow等在25.4 mm直径、1 mm厚、双面镀膜的Ge/ZnSe见证片上，表3分别报告0°总平均T为97.3/96.8%与98.0/97.6%，对应3.5–5及7.8–10.5 µm。论文表1只有层数和总厚度，不含完整逐层处方；表2是预测，不应充当表3实测。[F11，pp5–7 Tables1–3](https://www.corning.com/content/dam/corning/media/worldwide/csm/documents/Dual_band_antireflection__Rahmlow.pdf)

这意味着可继承的是目标区间、双面结构、材料族和公开实测比较，不是“复制15层即可生产”。未核定极小T、s/p、长期环境或更长波端，不做补写。

## 2.4 前后表面与体吸收：三个独立预算

正常入射的无吸收Ge n≈4，裸面R≈0.36。空气/Ge/空气、平行两面、各次出射强度全部收集且非相干时，裸片T=(1−R)/(1+R)≈0.4706，而只取首程(1−R)²≈0.4096。两者不同不是数值误差，而是收集假设不同。

定义前面由外向内响应Rf,Tf，前面反向Rfr,Tfr，背面由内向外Rb,Tb，单程体衰减P=exp[−αL/cosθ_s]。在本册“界面以实n计算、弱界面吸收且体损耗单独给定”的条件下，多次反射级数得到：

T_total = Tf·P·Tb / (1−Rfr·Rb·P²)

R_total = Rf + Tf·P²·Rb·Tfr / (1−Rfr·Rb·P²)

A_total=1−R_total−T_total包含膜与体的损耗。对于前膜有吸收，不能令Tfr=1−Rf或随意忽略正反方向差异。通用吸收入射介质的功率定义更复杂，本参考代码明确拒绝这一接口，而不是隐藏不适用条件。[F01 §4.4/§6](https://arxiv.org/html/1603.02720v5)

有限楔角和探测孔径可能只收首程或部分鬼像，此时上式高估被探测到的T。窄线宽激光、平行薄片、低角度散布可能形成相干etalon，此时应把基片也作为相干层或做明确的相位平均。仅凭“基片厚”不能自动忽略相干性。

## 2.5 有温度证据的AR实例，但不越界推论

案例L02的可明确换向物理层序为：空气→YF₃ 1908 nm→ZnS 1180 nm→MgO 1–2 nm→Si 550 µm。数据取论文Table1批次2–4；正文另给1935/1183 nm，二者保留为来源矛盾，不取平均。Si是该实例基片，不属于本轮四种优先基片的替身。[F12 Table1](https://pmc.ncbi.nlm.nih.gov/articles/PMC10172777/)

该研究报告100°C沉积、300°C/1 h后未见裂纹/脱层或光谱变化。它说明“在特定层序、粘附层和试样上经过一次热暴露”，不支持所有氟化物/硫化物叠层在300°C长期使用。YF₃数据未在T04冻结，故本册不拿YbF₃代入伪装复现原谱。

## 2.6 AR初始试片的实际顺序

先测裸基片总T与可能的内部T；再做各候选单层，用独立厚度约束联合反演n,k；最后做双面或单面堆栈。多层拟合曲线好看并不能唯一确定每一层d和n。实际厚度、密度、面质量三者的转换继承T05，不能把QCM读数直接写为工件真实nm。

选择试片时同时保留无膜同批基片和单面样；先分出体吸收与背面反射，再比较层材料。见证片和主工件的温度、位置及离子入射不同会使膜不同，不能只用同锅二字证明一致。

File: coat_sim/agent/resources/research_library/research_snapshot/06_optical_coating_families/reports/03_dielectric_and_metal_mirrors.md
# 03 高反膜、金属镜与保护层：把反射、吸收和寿命拆开

original_url: https://github.com/ii33/coating-research-library/blob/d1acac3766a3a1f0a14064edcbeadb7ea4244f4e/06_optical_coating_families/reports/03_dielectric_and_metal_mirrors.md
来源版本：d1acac3766a3a1f0a14064edcbeadb7ea4244f4e。原文中“本轮”“本机”“代码”等指来源研究的范围，不自动代表本软件已实现或已验证。
权利：按用户要求收录项目原创研究文字；来源未声明全库许可证，本导入不改授软件 MIT。第三方原文/图片未内置。
阅读：相对 Markdown 链接改为固定版本在线来源；图片改为原图链接。正文中的源码、数据路径及复算命令仅供阅读，附件与可执行代码未随此快照收录。


## 3.1 介质高反的可检验起点

对理想无吸收、正常入射的四分之一波(HL)^m，层序是从入射侧向基片，不是蒸发顺序。设H/L折射率n_H/n_L、基片n_s，则中心输入导纳Y=n_s(n_H/n_L)^(2m)，R₀=[(Y−n₀)/(Y+n₀)]²。此式只检查中心值，有限波段要回到完整层相位计算。

E04采用10 µm中心、H为历史Ge膜n≈4.3的冻结代理、L为ZnS条件化n，空气→[Ge 581.395 nm / ZnS 1152.074 nm]×5→ZnSe。真实Ge k没有补成材料事实：例中k=0是显式理想化，ZnSe零体吸收也只是场景。9–11 µm内总Rmin≈99.60%，不是本机制作结果。它的12–13 µm总T也很低，故不能只因中心强反就宣称两侧高透的陷波片。

增加对数通常会提高中心R，也会加厚、增加吸收敏感度、界面数和热机械风险。在实际膜系中，末层、保护层、折射率渐变、应力补偿层都改变驻波分布；“相同总厚度”不意味着相同吸收。应把通道效率、每层最大场强、实际k、散射、曲率和制造能力一起比较。场强/层吸收的完整求解接口留T07，本册不假装已经验证损伤优势。

## 3.2 带宽、角度和偏振不能从中心公式推出

周期堆的禁带宽度与折射率对比相关，但离开中心后的边缘起伏、旁瓣和高阶禁带取决于完整堆栈。E04在45°分别输出Rs/Rp，并保持原目标带9–11 µm不随峰漂移而移动；这样能看出真实设计容差，而不是每次追着最高点宣布通过。

薄膜偏振行为来自每层不同的s/p导纳。某一材料界面接近p偏振Brewster条件时，p禁带可能显著弱化，不能用Rs代表“反射率”。如果任务需要反射后保留线偏振方向、圆偏振或特定相位，则还要验Δφ=arg(rp)−arg(rs)，不是只验|Rs−Rp|。

**案例L05**：Zhu等报告Ta₂O₅/SiO₂、BK7基片、55层、约9.41 µm的宽角1064 nm反射器；§3.4在1064±40 nm、0–60°给平均R>99.5%及|Rp−Rs|<1个百分点的测量表述。文中的“depolarizing”指减小s/p反射率差，不能译成已经随机化偏振。完整逐层厚度在补充Table S1，本轮未取得，不能从简式臆造55层nm表。[F15 Fig7及补充S1](https://pmc.ncbi.nlm.nih.gov/articles/PMC10303084/)

该结果证明的是其样片与测试条件，不是任何Ta₂O₅/SiO₂蒸发工艺；BK7也不能直接改名K9。尚缺本册可执行的同处方数据、背面和基片厚度、环境证据。

## 3.3 金属镜为什么需要复折射率

单一半无限金属在正常入射空气侧R=[(n−1)²+k²]/[(n+1)²+k²]。有限金属层还会透射，且极薄层可能不连续；把块材复n用于岛状薄膜会失真。强度吸收长度为λ/(4πk)，不是物理膜厚越厚R就无限增长。

E06给可执行的有限金属例：空气→100 nm SiO₂代理盖层→120 nm Al→H-K9L基片→裸背面。Al使用T04的Rakić CC0数字化数据经9个指定波长重采样，再在线性插值域1.3–2.0 µm内计算。盖层n采用1.064 µm的膜n冻结，故整例是“带有真实来源金属数据的假设堆栈”，不等于某款保护铝镜。模型含A；该带平均A约3.13%，不能把T接近零理解为没有发热。[F23](https://doi.org/10.1364/AO.34.004755)

盖层的保护功能依赖致密度、针孔、应力和化学稳定性，光学模型不包含这些。若加Cr附着层、Al自然氧化层或改变盖层厚度，应明确加进层列表并重新算；不把它们描述成“太薄可忽略”。不同金属材料的n,k是分数据集、样品状态的，不能用某单波长R排序推得全波段最优。

## 3.4 保护金属镜的公开物理层序

**案例L04**来自Gemini保护银研究，给出可明确翻转的物理处方：

空气→SiNₓ 15 nm→NiCrNₓ 0.8 nm→Ag 200 nm→NiCrNₓ 5 nm→基片。

原文按基片向外书写，本文反向为入射→基片。磁控溅射工艺与本轮优先阻蒸/电子枪不同，不能把这个处方直接当作蒸发配方。原研究早期可行性样片的10 µm R=99.1%，后续保护银约低0.4个百分点；不得把前者写成所有大镜的实测水平。新四层样片3.8 µm发射率约1.2%的结果有其光路和样片条件。[F14 §§1.3、3–4](https://doi.org/10.1016/j.tsf.2005.07.295)

完整n,k、AOI/偏振与现代工艺批次未齐，所以本册只存层序与测量定位，不伪造这四层的复算谱。保护层必须改变光学响应，这一工程方向也见原厂技术资料，但各厂“耐久”不能跨试验条件互换。[F06](https://www.layertec.de/downloads/LAYERTEC_Catalog.pdf)

## 3.5 热、辐射、激光损伤的边界

在适用的热平衡、同方向同偏振条件下，发射率与吸收率相关；使用宽带成像窗口时，热自发射会影响背景。计算A谱可进入热设计，但不能直接算最高允许激光功率。损伤还受波长、脉宽、光斑、重复率、污染、缺陷和测试判据影响，纳秒LIDT不能当连续波热损坏阈值。

本轮不为任何起始堆栈发布W/cm²或J/cm²额定值。T09将处理标准、试样数和统计判定；本册给出的交接字段包括脉冲/连续、光斑定义、环境、照射历史、失效形貌与前后谱。没有这些，写“高损伤”“耐高温”只是一句无验收意义的标签。

File: coat_sim/agent/resources/research_library/research_snapshot/06_optical_coating_families/reports/04_filters_edges_and_cavities.md
# 04 滤光膜：带通、边缘、陷波与远带泄漏

original_url: https://github.com/ii33/coating-research-library/blob/d1acac3766a3a1f0a14064edcbeadb7ea4244f4e/06_optical_coating_families/reports/04_filters_edges_and_cavities.md
来源版本：d1acac3766a3a1f0a14064edcbeadb7ea4244f4e。原文中“本轮”“本机”“代码”等指来源研究的范围，不自动代表本软件已实现或已验证。
权利：按用户要求收录项目原创研究文字；来源未声明全库许可证，本导入不改授软件 MIT。第三方原文/图片未内置。
阅读：相对 Markdown 链接改为固定版本在线来源；图片改为原图链接。正文中的源码、数据路径及复算命令仅供阅读，附件与可执行代码未随此快照收录。


## 4.1 从两个端口定义滤光片

透射滤光片的阻带可能主要反射，也可能主要吸收。这影响杂散光、鬼像和温升。若只知道T，通常不能唯一分离R和A；本册每一示例同时生成三者。介质阻带中的反射光需要系统安排去向，否则阻得越深并不一定系统越好。

定义长通/短通应明确哪一侧为透射；一个45°反射端的“短波通道”在透射端可能叫长通分色。命名始终绑定端口。最小规格包含：

- 通过区间与Tmin/Tavg；边缘过渡区允许自由，不把它暗中算入通带
- 阻挡区间和最大T/最坏OD；限定探测器可见域，检查高阶泄漏
- 切边采用50%绝对T、通带峰的一半还是其他阈值；不能混合
- 10–90%过渡宽度、角度与温漂；如需相位/群延迟，另列指标
- 基片和后表面的总系统响应，光束照向与光锥

厂商资料把FWHM和保证可制造的带宽分开，是一个有用的规格提醒，不能从其产品定义反推本机可达到的层厚公差。[F04](https://www.idex-hs.com/resources/intro-to-optical-filters/intro-to-bandpass-optical-filters)

## 4.2 可运行的单腔起点E05

定义H=Ta₂O₅代理层n=2.08，L=SiO₂代理层n=1.474，λ₀=1.064 µm。正常入射时：

- H物理厚度127.885 nm
- L物理厚度180.461 nm
- 2H半波腔厚度255.769 nm
- 入射→基片：空气→(HL)⁴→2H→(LH)⁴→H-K9L→裸背面→空气，共17个有限层

n值来自T04同一Spector IBS来源的1064 nm条件点；宽谱k=0与冻结n是教学假设，不能叫完整Ta₂O₅/SiO₂实測数据库。基片n来自1060 nm的H-K9L近邻点。[F07；T04材料卡](https://github.com/ii33/coating-research-library/blob/d1acac3766a3a1f0a14064edcbeadb7ea4244f4e/04_coating_and_substrate_materials/reports/oxide_material_cards.md)

这个起点具有谐振峰，但不是合格的平顶窄带片：固定1.059–1.069 µm通带的总平均T约82.91%、最小约67.41%；0.97–1.00和1.13–1.16 µm两侧阻带仍有约2%透射，达不到OD3。这里明确展示失败，比只报中心透射峰更能指导下一步。

调谐接口：统一缩放所有d主要移动谱域；改变腔厚主要移动谐振与相邻镜带的相对关系；增加反射镜对数提高腔选择性但会变窄；改变左右镜匹配会改变峰值与通带形状。各项都需重新评估吸收、角度和有限带宽，不能保证单调改善。多腔平顶、耦合腔和远带阻挡的系统综合留T07/T08。

## 4.3 边缘与陷波的起点如何复用

E04介质高反的禁带可用来构建反射型带阻区，两侧边缘也能作为局部截止边的研究起点，但它在本册12–13 µm仍强反，未证明长波侧高透；NIR单腔E05还有远处通带。因此，“高反堆→陷波”“单腔→只透一个带”都必须附带外侧扫描范围。

要得到边缘片，一般需要边缘定位、通带波纹控制与带外阶次抑制共同设计；仅改变中心λ₀通常无法独立控制两侧。给T07的候选是带有明确目标函数的膜系族，不是已经通过边缘指标的产品。

一个错误的验收办法是分别在不同角度找到各自峰中心，再只算峰旁固定宽度；这样隐藏了实际探测器固定波段的失配。本册E05在0/10/30/45°都使用同一个1.059–1.069 µm目标带，另画s/p变化，避免自我移动验收门槛。

## 4.4 角度和光锥是滤波器的一部分

光线角度改变相位厚度，常见干涉滤片会发生短波移动，并可能分裂s/p。常用有效折射率公式只能作局部拟合估算；宽带多材料片没有一个可在任意AOI通用的n_eff。汇聚光要对真实光线分布积分，不能用简单地把两端角度均值代入取代。

光锥平均会使窄峰变矮、边缘变缓，装配偏心还可能改变权重。主光线AOI和锥半角应独立保存。供方提示的照向规则应按具体器件使用：本册不把某厂家箭头约定推广到所有厂牌。[F03](https://www.edmundoptics.com/knowledge-center/application-notes/optics/optical-filter-orientation/)

## 4.5 深阻带的测量假象

把仪器读数零当作T=0，会得到无穷OD，这没有物理证据。杂散光、探测器噪声、光栅旁带、有限光谱带宽、基线和换探测器拼接都可能产生假底或陡边变形。需要保存实际噪声/杂散光地板并报告可验证的界限，例如T低于检出限，不能报无限阻挡。厂商技术说明也警示这些现象。[F05](https://semrock.com/contact/contact-us/faqs/optical-filters-faqs)

本册的OD只是模型T的换算，不是仪器OD能力。一个简单能量守恒测试能抓物理归一化错误，却证明不了深阻带数值准确到10⁻⁶；应以高动态范围独立算法和仪器测量互验。当前参考矩阵对过厚强吸收层直接拒绝，避免溢出被误读为零透射。

## 4.6 滤片工程试验清单

测R/T时保存入射方向、AOI、s/p、光锥、光斑位置和光谱分辨率；报告通带与阻带各自的光源/探测器及拼接方法。片上多点测量用以区分面内厚度梯度与统一中心漂移；温变前后在同条件下回测，避免把测试温度改变与永久老化混为一谈。NIR和FTIR数据接合区留重叠核验，不用平滑曲线掩盖不一致。
