Repository: ii33/coating-sim

# 行星盘沉积仿真 · Deposition Sim

中文 | [English](README.en.md)

面向光学薄膜研究与工程开发的桌面工具：将膜系设计、行星式蒸发沉积、膜厚分布、光谱分析和结果资产组织到独立工程中。

**当前为开发快照 `dev.20261016.15`，不是正式 Release。** 项目尚未完成全面物理标定；仿真和优化结果用于分析、比较与研究，不能替代设备标定、工艺验证或光学测量。目前从源码运行，不提供已完成发行验收的安装包或依赖管理器 EXE。

## 能做什么

- **沉积建模**：设计蒸发源、基片、机器、修正板和工艺，计算膜厚分布及均匀性，运行有适用边界的工艺和修正板优化。
- **薄膜光学**：编辑膜系与材料 n/k 数据，计算光谱、分析波段与极值，进行厚度优化及实验性结构搜索。
- **工程与资产**：按工程隔离输入、未保存修改和结果；在统一资产库中浏览资源、编辑材料，并按所属范围回收或恢复符合条件的资产。
- **结果与自动化**：管理计算队列和结果资产，使用几何光追与外观渲染工具；部分功能提供 CLI、MCP 和可选 AI 助手入口。不同入口的能力与权限并不相同，见[入口能力矩阵](docs/entrypoint-capabilities.md)。
- **依赖管理**：纯终端交互式在线安装器与标准库高级 CLI，检查 Python 和计算环境、审阅安装计划、选择源码和镜像，将完整用户依赖放入隔离虚拟环境。

模型、单位、采样、近似与参考来源集中在[算法图解](docs/algorithms.html)。该单文件 HTML 可下载后离线打开；GitHub 文件预览不等同于渲染页面。[软件说明书](docs/software_manual.html)提供更完整的操作说明。

## 快速开始

先下载并解压本仓库源码，或使用 Git 克隆本仓库，然后在源码根目录执行以下命令。推荐 **Python 3.12**，首次安装依赖需要网络。建议先使用 CPU；可选计算后端须单独安装和验证。

### 推荐：交互式在线安装

Windows 双击 `install.bat`；Linux/macOS 在终端运行 `sh install.sh`。按提示选择安装根目录、源码（默认 [CNB](https://cnb.cool/nonereason/coating-sim)，也可选 [GitHub](https://github.com/ii33/coating-sim)）、镜像加速及是否安装开发环境（默认否）。安装器自动检查 Python/计算环境，安装完整用户依赖 `desktop + appearance`；开发模式额外加入测试与静态检查工具。镜像加速只影响 PyPI 包源，不改 Git 仓库地址。

新安装布局为 `<安装根目录>/.runtime/python`、`.runtime/git`、`app/` 源码和 `app/.venv` 依赖。选择已有合法工程时只处理该工程依赖，不覆盖源码或更换现有 venv 解释器。未知内容、损坏环境或不兼容后端会明确报错。

Windows 不要求预装 Python、Git 或 PowerShell 7；引导使用系统 Windows PowerShell 5.1，安全策略阻止脚本时不会绕过。官方 Python 安装器可能在安装目录外写入维护缓存和每用户注册/卸载记录，因此这不是完全便携、零系统痕迹的安装。当前新交互流程仍待原生端到端验收，不是已验收 Release。详细边界见[安装器指南](docs/dependency-manager.md)。

安装结束后对实际项目 `.venv` 做有界 GPU 数值探测；依赖安装成功与 GPU 可用分别报告，探测失败不会自动修改驱动或重装。

### Windows：已有 Python

```powershell
py -3.12 -m venv .venv
.\.venv\Scripts\python.exe -m pip install -r requirements.txt
.\.venv\Scripts\python.exe launcher.py
```

推荐双击 `install.bat` 使用终端交互式在线安装器；已有合用 Python 时可运行 `python dependency_manager.py`。安装器自身不需要第三方 Python 包，不启动管理器 GUI。

**没有 Python？** Windows 引导脚本会尝试从官方来源向所选安装目录部署包含 pip 和 venv 的完整 CPython。此路径需要网络并受系统前提约束；无 Python 的干净 Windows 首次安装仍未完成端到端实机验收。受管理 Python 候选与推荐的 Python 3.12 不完全相同，DirectML 等后端还有限制。请先阅读[引导说明](docs/dependency-manager-bootstrap.md)，不要把源码检查通过当作安装成功保证。

PowerShell 7+ 开发环境可使用 `start-dev.bat` / `start-dev.ps1`：优先项目 `.venv`，其次 `.conda`，不回退系统 Python、不安装依赖。`start-dev.bat -Check` 只检查依赖。详见[启动入口](docs/project-launcher-entry.md)。

### Linux：已有 Python

交互安装入口为 `sh install.sh`，安装器自身不需要第三方 Python 包或 Tk。当前 Linux/macOS 未实现无 Python 的安全自动引导；需先按官方渠道安装兼容完整 Python（含 venv/pip），Linux 另需发行版要求的 Qt 图形库。不能据此承诺所有平台从零自动安装。

```bash
python3.12 -m venv .venv
.venv/bin/python -m pip install -r requirements.txt
.venv/bin/python launcher.py
```

Qt 平台插件问题可对照 [Qt for Linux 系统要求](https://doc.qt.io/qt-6/linux-requirements.html)。无图形会话的测试环境不能代替原生桌面交互验收。macOS 尚未完成原生端到端验收，不在此承诺可用。

### 完整示例工程

打开 `example/synthetic-demo/project.coatproj` 可加载一套完整、自包含的合成工程，包含材料、膜系、机器、源、基片、修正板、工艺及默认沉积配置。建议先复制示例目录再编辑；[示例操作与验证说明](example/README.md)列出了预期计算结果、优化步骤和低采样的适用边界。该示例不代表实测设备或生产标定。

### 第一个工程

1. 运行 `launcher.py`，新建工程到独立目录，或打开已有的 `.coatproj` 文件。
2. 从膜系设计开始；通过工程导航打开沉积工艺、机器、源、修正板、基片、资产库或计算窗口。工程资源与全局资源分开管理，外部输入经显式导入复制进入工程。
3. 根据任务准备材料和输入，先用小规模 CPU 计算检查结果。光谱与外观受材料光学常数、适用波段及模型假设影响。
4. 显式保存沉积仿真配置。**最近一次成功保存的沉积配置成为下次打开的入口**，并加载其依赖；只保存机器、工艺或膜系不会切换入口。未保存内容的异常恢复需另外审阅确认。
5. 保存后可通过“工程管理…”导出 `.cproject` 工程包，再导入新的独立目录。包包含受管输入，不含运行结果、恢复内容、凭据或全局库，不能替代完整结果备份。详见[工程包说明](docs/project-package-contract.md)。

每个工程在独立进程中运行；再次打开同一工程会激活原会话。关闭启动器不会关闭工程；共享助手菜单的“退出应用”会检查未保存内容并协调退出。最近列表的普通移除只移除记录；回收工程目录是另一个需确认的操作。

## 依赖管理器

完整说明见[依赖管理器指南](docs/dependency-manager.md)。已有 Python 时：

```sh
python dependency_manager.py
python dependency_manager.py inspect --groups desktop --json
python dependency_manager.py benchmark --mirrors pypi,tuna,ustc --proxy-mode none --json
python dependency_manager.py plan --groups desktop --profile runtime --action install --python /path/to/python3.12 --proxy-mode env --json

# 审阅计划，替换解释器路径及返回的 PLAN_ID，再执行：
python dependency_manager.py install --groups desktop --profile runtime --python /path/to/python3.12 --proxy-mode env --plan-id PLAN_ID --yes --json
```

`/path/to/python3.12` 是已有解释器的示例绝对路径，Windows 请改为实际 `.exe` 路径。默认安装目标为项目 `.venv`。`runtime` 只选择运行依赖，`development` 追加开发工具；外观渲染等可选组须显式选择。计划参数、目标或依赖改变后需重新生成计划；`--yes` 不能代替匹配的 `plan_id`。

镜像测速只是网络估计。代理选项只作用于本次工具进程，不修改系统代理或全局 pip 配置；不要把认证信息写进命令行或提交到仓库。虚拟环境用于依赖隔离，不是安全沙箱。

### 版本检查与在线获取源码

本地检查默认不联网；显式远端检查才连接所选来源。它报告版本、commit、工作树和环境信息，不自动更新正在使用的安装。

```sh
python dependency_manager.py project-check --project . --json
python dependency_manager.py project-check --project . --check-remote --source github --ref main --json
python dependency_manager.py project-plan --deployment-dir ../coating-sim-checkout --source github --ref main --python /path/to/python3.12 --profile runtime --json

# 审阅完整 commit、目录与依赖计划后，使用上一步的部署 PLAN_ID：
python dependency_manager.py project-deploy --deployment-dir ../coating-sim-checkout --plan-id PLAN_ID --yes --json
```

File: coat_sim/agent/resources/research_library/research_snapshot/09_standards_and_qualification/reports/03_optical_metrology_and_uncertainty.md
# 光学与薄膜计量的完整测量对象

original_url: https://github.com/ii33/coating-research-library/blob/d1acac3766a3a1f0a14064edcbeadb7ea4244f4e/09_standards_and_qualification/reports/03_optical_metrology_and_uncertainty.md
来源版本：d1acac3766a3a1f0a14064edcbeadb7ea4244f4e。原文中“本轮”“本机”“代码”等指来源研究的范围，不自动代表本软件已实现或已验证。
权利：按用户要求收录项目原创研究文字；来源未声明全库许可证，本导入不改授软件 MIT。第三方原文/图片未内置。
阅读：相对 Markdown 链接改为固定版本在线来源；图片改为原图链接。正文中的源码、数据路径及复算命令仅供阅读，附件与可执行代码未随此快照收录。


本章是原创测量设计指南。标准定位用于确定方法族，不把指南细节冒充未读规范条款；任何数值限值都应由产品规范给出。参照ISO15368:2021、13697:2006、13696:2022、11551:2026的公开范围及ISO/IEC17025能力框架。[T09-S022～S027]

## 厚度 均匀性与光学常数

“厚度合格”至少有三种可能：物理总厚度、单层物理厚度、指定波长下的光学厚度nd。晶振读数是某处沉积质量的代理，经密度和工具系数转换，不直接等于每个行星盘位置的最终层厚。椭偏/光谱拟合获得的d、n、k又受模型约束、粗糙层、材料色散和背面反射影响。若模型把真实吸收错压为零，可能通过改厚度来补偿，残差小也不能证明层结构正确。

建议的交叉测量设计是：见证片上保留可测阶差或使用适配的物理厚度测量；单层标定片做多角/多波段拟合；成品做实际功能光谱。所有方法先验证对基底、厚度量级和曲率的适用性。破坏性截面仅在批准样品上使用。不同方法不一致时，比较的是同一位置、同一时间、同一状态吗？把这些排除后再判定模型偏差。

均匀性指标必须注明定义。峰谷差除均值、半峰谷差除均值、标准差除均值均可用于研发描述，但数值不同；本库不默认任何一种是标准。点位应覆盖有效口径及过程易失效区域，坐标相对基片而非仪器台面。边缘遮挡、夹具阴影和中心/外圈差异单列；只报平均厚度会掩盖局部超差。见证片所在位置的映射由T01–T03几何与沉积模型及真实校准建立。

nk数据库需绑定材料来源、沉积工艺、基片温度历史、膜厚区间、样品时效及测量方法，不直接复用块材常数。T07/T08证明的反演非唯一性仍存在：相邻同材料层的单独厚度通常不可辨识；要检验的是可辨识组合与产品功能，不能强求仪器从一条谱恢复每层真实厚度。

## 光谱 AOI 偏振和口径

光谱报告最少同时保存波长轴、原始R/T、暗信号、参比、量程/探测器切换、分辨带宽、步长、狭缝或FTIR仪器线形、AOI与角锥、s/p纯度、收集几何、光斑尺寸/位置、样品朝向、环境与时间戳。波长漂移在陡边处可变成大幅度误差；AOI重定位可表现为谱线漂移。环境前后使用同一设置还不够，需要证据说明重装与校准漂移已被控制。

对于AOI分布不窄的光束，单角设计R(λ,θ,p)与仪器实测是不同量。理论上仪器测得的是对角度、偏振、波长响应与口径的加权结果。不能先把模型卷积平滑、再与高分辨最低点判据混用。非偏振平均是否可用(Rs+Rp)/2取决于光源与测量链状态；实际系统若偏振有偏置，权重应测量或给定。

ISO15368公开范围限定无光焦度的镀膜或未镀膜平面件、规则R/T；不应宣称它覆盖曲面镜或漫反射测量。[T09-S022] 曲面元件可使用专用夹具/收集光学，但要单独验证光斑定位和能量收集，必要时标为非标准方法而不是伪装直接适用。

## 散射 吸收与能量闭合

规则反射与规则透射之外的缺失能量不一定全是吸收。只有收集范围、散射、背面、多次反射、基底吸收等都处理清楚，才可解释A=1−R−T。低吸收膜用两个接近满量程的量相减，往往由仪器差值不确定度主导；此时应使用适配的直接吸收方法并做热模型/背景校准。ISO11551:2026为吸收率方法入口，不能继续把2019版默认当现行。[T09-S025]

总散射、BRDF/BTDF、雾度、表面粗糙度不互相等同。总散射需要定义角积分域、镜面排除区和前后向收集；ISO13696:2022公开摘要对曲率及波长有适用范围限制。[T09-S024] NIST角分辨与偏振散射研究提供诊断不同散射来源的思路，但它本身不是放行标准。[T09-S036] AFM或白光轮廓给出的RMS还依赖视场、滤波、去趋势和横向分辨率，不能单凭一个RMS推断全波段散射。

## 应力 附着与表面缺陷

曲率变化可作为膜内平均应力或应力厚度的代理。用薄膜/厚基底的小挠度模型时，典型关系为应力厚度正比于基底双轴模量、厚度平方和曲率变化；符号要说明。此类关系依赖弹性、几何、温度一致性及膜远薄于基底的条件，不能直接用在未知曲率、非均匀多层或软聚合物上。成品还需看波前/面形，因为见证片应力小不保证实际曲面元件的变形合格。

附着试验的“未剥离”只说明在该载荷和检出条件下未见失效，不等于无限结合强度。失效界面必须分清：膜基、层间、胶带胶层、基片破裂。图像中疵病面积增加、裂纹、边缘起皮应与坐标关联；清洗划伤和原始抛光缺陷要有前测图对照。重复观察建议盲化样品身份，特别是在可见度判定上。

## 不确定度预算从哪里来

为每个输出量建立模型y=f(x)，一阶传播为u²(y)=JΣJᵀ；存在相关输入时不能只做平方和。对环境前后差值Δ=y后−y前，u²(Δ)=u²后+u²前−2cov(前,后)。同一校准标准的不确定度可能部分抵消，但重定位、温度与仪器漂移未必相关；不能为了得出通过而人为指定高相关系数。

预算分列：重复读数、重装夹、位置/口径、波长、AOI、偏振、基线/暗信号、参比溯源、仪器线形、漂移、环境、模型与样品不均匀性。区分单次测量的不确定度、均值的不确定度和批间变异。扩大系数k与覆盖概率应依据分布和有效自由度说明，不能写“k=2所以任何情况下准确95%”。原始预算模板见templates/uncertainty_budget.csv。

若检测下限高于允许吸收或散射，结果应报告上限/未检出并说明检出能力，而不能写零。边界样品应保留未舍入值作判定；单位换算、百分比与百分点混淆也必须在计算测试中检查。所有量都应有真实校准与方法验证证据，目录级来源无法替代它们。

File: coat_sim/agent/resources/research_library/research_snapshot/09_standards_and_qualification/reports/07_decision_rules_sampling_and_demo.md
# 判定规则 保护带 抽样与合成数据演示

original_url: https://github.com/ii33/coating-research-library/blob/d1acac3766a3a1f0a14064edcbeadb7ea4244f4e/09_standards_and_qualification/reports/07_decision_rules_sampling_and_demo.md
来源版本：d1acac3766a3a1f0a14064edcbeadb7ea4244f4e。原文中“本轮”“本机”“代码”等指来源研究的范围，不自动代表本软件已实现或已验证。
权利：按用户要求收录项目原创研究文字；来源未声明全库许可证，本导入不改授软件 MIT。第三方原文/图片未内置。
阅读：相对 Markdown 链接改为固定版本在线来源；图片改为原图链接。正文中的源码、数据路径及复算命令仅供阅读，附件与可执行代码未随此快照收录。


测量值、不确定度、产品规格和抽样风险是四件事。JCGM106:2012及ILACG8:09/2019提供合格评定和决策规则的指导；本章所有计算示例是本项目原创，不是这些文件规定的唯一方案。[T09-S034/035] 本轮无真实产品测试，代码输出不能用作认证。

## 判定先于测试

设被测量y有下限L和上限H，扩展不确定度U≥0。一个可供事先约定的三态区间规则是：测量区间[y−U,y+U]完全在[L,H]内为“按该规则接受”；完全落在规格区间外为“按该规则拒绝”；有交叠但不全包含为“待定”。单侧规格只保留相应边界。边界等号如何处理要事先写明；本演示采用闭区间。

这不是所有标准的默认规则。客户可能约定简单接受、不同保护带、概率风险或其他决策规则。减小消费者风险通常会增大生产者风险或待定率；不能测试后为得到想要的结论临时换规则。区间覆盖概率并不自动等于“合格概率”，概率解释依赖分布、先验/过程信息及相关性。

## 合成光学示例

运行models/qualification_demo.py生成可追溯的JSON、CSV和SVG。下列输入均标为示例，非标准要求：整片透射率下限0.94；单次标准不确定度0.002；示例扩大系数k=2，因此U=0.004。后测0.950可接受，0.942虽名义超过下限却待定，0.930可拒绝。不能把第二件的显示值四舍五入后称通过。

同时，产品可能要求环境前后绝对变化不超过0.010。配对差值的不确定度要使用uΔ=√(u前²+u后²−2ρu前u后)。相同u而ρ从0变为0.75会改变保护带，但ρ必须由实际共同误差证据支持；演示对比只是显示相关性的重要性，绝不建议默认取高相关。绝对后测性能与变化量两条要求必须同时满足：初始就不合格的样品，即便变化很小也不能接受；变化很大的样品，即便仍在绝对规格内，也可能不满足耐久要求。

示例还用仪器标准参考前后漂移估计“差中之差”：(样品后−前)−(参比后−前)。只有参比稳定性与同一测量链的适用性经验证，这才是合理修正。它不能任意从样品下降中减掉所有不利变化，修正本身的不确定度也必须计入。演示将未关联的参比误差保守相加，不假装它们完全抵消。

## 连续光谱不能用少量点代替

T08已经保留端点欠采样漏峰的负面证据。本轮合成谱特意在两个粗网格点之间放入窄谷：粗网格全部高于透射限值，而细网格发现违规。这个例子只证明采样失败可能发生，不提供通用“多少nm步长足够”的答案。实际分辨率需依据谱线宽度、仪器线形、AOI分布、材料色散及验证数据选定，并记录模型和实测的卷积关系。

逐点95%覆盖不是整条谱95%同时覆盖。若检查许多波长、角度、偏振与工位，必须预先定义家族覆盖或总体风险处理；例如在模型适用时可采用多重比较修正、同时置信带、相关误差模拟或最坏界，但每种方法都有代价和假设。不能对每个点单独套k=2后宣称整片全域95%有保证。

## 抽样与批的定义

ISO2859-1:2026是查询日发布版，已替代1999版及相关修订。[T09-S028] 本库不复制其受版权保护的抽样表，不从记忆给出AQL到样本量的映射。使用该体系时需要完整方法、批大小、检验水平、AQL、缺陷分类、接收/拒收数、转换规则和历史批数据，AQL不是每批缺陷率的保票。

镀膜批可能定义为同次沉积、同一受控工艺与材料条件；实际批划分要由质量方案批准。同一片测许多波长不是许多独立产品；同一炉很多片也不能全作为独立工艺重复。要估计批间稳定性，需跨独立生产批，必要时分层随机抽样覆盖工位。见证片和成品之间的关联误差是额外问题，不能靠增加见证片测量点数消除。

零损伤或零不合格的上界示例见第6章；同一数学关系仅在独立同分布二项假设下有效。若抽样占有限批的大比例，应考虑不放回超几何模型；若同炉样品相关，独立二项会过度乐观。当前演示没有实现这两种扩展，所以输出明确写出模型边界。

## 实验室与合格声明

ISO/IEC17025:2017的目录说明其角色为实验室能力、公正与一致性。[T09-S027] 不能凭一个认可标识假设所有项目均在认可范围：需核对具体测量方法、产品对象、波段/量程、不确定度、设备和分包。研究库没有查验任何实际实验室，也不出具能力背书。

最终记录应有：结果值/单位、未舍入数据、标准与扩展不确定度、k或区间来源、决策规则版本、限值来源、方法偏离、判定、授权人、适用样品/批及限制。试验无效与产品不合格分开编码；未知/未测与通过分开编码；缺关键元数据直接阻止放行。复测规则在首测前冻结，首测失败不能从数据库删除。

## 复现与测试边界

从本专题目录运行：

    python models/qualification_demo.py
    python -m unittest discover -s tests -v
    python models/check_package.py

仅依赖Python标准库。测试覆盖区间边界、非法不确定度、相关系数范围、差值传播、二项零失效上界、最小样本数、粗网格漏谷、模板缺字段的拒绝放行、版本重复与文件完整性。数值自检仅证明代码按所写数学规则运行，不证明规则是某标准的完整实现，更不证明任何工艺或产品合格。

File: coat_sim/agent/resources/research_library/research_snapshot/09_standards_and_qualification/reports/08_root_cause_and_process_validation.md
# 异常根因 工艺变量与验证闭环

original_url: https://github.com/ii33/coating-research-library/blob/d1acac3766a3a1f0a14064edcbeadb7ea4244f4e/09_standards_and_qualification/reports/08_root_cause_and_process_validation.md
来源版本：d1acac3766a3a1f0a14064edcbeadb7ea4244f4e。原文中“本轮”“本机”“代码”等指来源研究的范围，不自动代表本软件已实现或已验证。
权利：按用户要求收录项目原创研究文字；来源未声明全库许可证，本导入不改授软件 MIT。第三方原文/图片未内置。
阅读：相对 Markdown 链接改为固定版本在线来源；图片改为原图链接。正文中的源码、数据路径及复算命令仅供阅读，附件与可执行代码未随此快照收录。


本章矩阵是待验证假设库，不能把“可能根因”当成已确认故障。每个改动都需经过设备/材料允许窗口、安全审查与授权变更；本库没有向设备下发设定值。变量给方向和因果辨别方法，不提供无上下文的电压、气流、温度、时间或层厚配方。

## 先证明异常是真实的

先检查方法有效性，再判断产品是否变化：波长/AOI/偏振/位置/参比漂移、暗信号、光斑/口径、样品面方向、清洁和恢复时点都可能伪装成环境劣化。盲样复测、稳定参比、同位图像、不同方法交叉验证可缩小范围。不能因复测“回来了”就删除首测，要解释首测是否有已证实的无效原因。

随后按证据链拆解：异常何时出现、空间分布是否跟工位相关、膜面还是基片、可逆还是不可逆、只影响光谱还是伴随散射/应力/附着。跨多个信号的变化比单一合格/不合格更有诊断力，但相关不等于因果。材料或界面的具体机制必须经实验支持。

## 根因到工艺试验矩阵

| 异常 | 可竞争的根因假设 | 可试变量，不是生产处方 | 必要验证与负面指标 |
|---|---|---|---|
| 湿热后谱边整体移动 | 吸水改变nk；物理膨胀；温度/AOI偏移 | 致密化方式、前处理、覆盖层、冷却/包装 | 恢复时间序列、干湿对照、厚度/nk交叉；同时看应力与吸收 |
| 湿热后不可逆脱层 | 界面污染、孔道渗入、膜基化学反应 | 清洗可控性、等待时间、首层/过渡层、沉积前表面状态 | 膜基/层间失效定位；多批与位置复测，不仅胶带一次通过 |
| 温循裂纹或面形变差 | 热膨胀失配、内应力、夹持约束 | 总厚度、应力平衡、允许的热历史、夹具接触 | 自由片与安装态对照；波前、裂纹、光谱同时满足 |
| 盐雾局部腐蚀 | 针孔、边缘覆盖不足、保护层缺陷、接触电偶 | 清洁/颗粒控制、覆盖连续性、边缘结构、装夹遮蔽 | 显微位置图、边缘与中央、散射/光谱；不能只增厚掩盖 |
| 清洗后雾度上升 | 残留、颗粒拖曳、膜软化/溶蚀 | 兼容介质、擦拭材料、预去颗粒流程、保护层 | 介质/机械独立对照、清洗前后图像、光谱和吸收 |
| 胶带剥落但光谱未变 | 小面积脱层；切割引起基片裂纹；胶带不一致 | 首层、表面等待、载荷/方法一致性 | 先判试验有效性与失效面，不通过换胶带掩盖真实失败 |
| 耐磨提高而光谱下降 | 保护层吸收/厚度改变、粗糙或应力增大 | 保护层材料/厚度与沉积能量的受控范围 | 联合光谱、吸收、散射、面形目标，而非单独最大硬度 |
| LIDT低但平均吸收正常 | 稀疏缺陷/污染、局部热点；检测差异 | 颗粒/源稳定性、清洁转运、层设计缺陷敏感度 | 缺陷位置与损伤同位分析、同激光条件统计；低平均吸收不足 |
| LIDT变化但膜谱相同 | 污染、化学计量、微结构、光束或统计不一致 | 经批准的反应气氛/能量历史、维护与清洗 | 先统一激光/样品条件，再做表面化学或吸收对照 |
| 炉内边缘工位更差 | 厚度/能量/温度/沉积角不均 | 工位布局、运动/遮蔽校准、测温映射 | T01–T03位置关联；随机化工位排除材料批混杂 |
| 批间漂移 | 源料/基片批、晶振工具系数、腔体状态、传感器漂移 | 受控维护、材料验收、监控与端点校准 | 留样跨批、参比片、过程日志；不靠每批任意补偿 |
| 退火后谱恢复但耐久变差 | 微结构/界面变化、热应力或基片变化 | 经验证允许的退火路径或取消退火 | 成品/见证片同测，应力/面形/附着与长期时效联合 |

结构化副本在templates/failure_process_matrix.csv，优先用它记录本次故障证据、已排除假设和下一实验，而不是把表格选项当结论。具体论文只支撑其材料和试验条件的局部事实，通用变量矩阵是基于失效物理的研究建议。

## 有限制的DOE与多目标选择

先选可测且有决策意义的响应：绝对光谱余量、环境前后变化、散射/吸收、面形/应力代理、缺陷/剥离及损伤概率。再决定因素，例如首层策略、前处理类别、沉积条件窗口或包装等待。不能让互相关联的因素同时随批变化却当作独立因果。

将原料批、基片批、工位和日期设为区组/协变量；在安全允许范围内随机化次序。包含现行基线和重复，并保留失败结果。筛选阶段使用可解释的小范围试验，响应面/优化阶段再细化；最佳点应在新的独立批次确认，而非重复读取同一试片。样本量由效应大小、变异和风险目标设计，不把一次漂亮光谱当统计证据。

多目标冲突不可藏起来：提高致密度可能改善湿稳定而增加应力；保护层可能提高机械耐久而增加吸收；降低颗粒风险的源条件可能降低速率；更厚覆盖可能改变带宽/AOI响应。按已冻结的硬约束筛除不合格候选，再比较剩余方案的风险、稳定性和成本。T08优化器的目标权重不自动等于客户验收优先级。

## 工艺变更后的回证

候选变更至少需要回答：改善是否大于测量与批间噪声？改善是否在未用于调参的样本/工位/环境条件上仍存在？有无牺牲另一个必须指标？改善对材料批与设备维护状态有多敏感？失败是否可重复并有明确机制？如果只有名义光谱改善而环境或附着没有测，结论只限于名义光谱。

可建立“变更申请—假设—试验计划—原始数据—有效性审核—规格判定—独立确认—批准版本”链。关闭根因需要能区分竞争解释的证据，不仅是改了参数后恰好通过。量化过程能力前先验证测量系统、稳定性、分布和独立性；不要对小样本、漂移过程机械算Cpk后称高良率。

## 与T10离子源研究的接口

离子源设定电压/电流不直接等于基片处离子能量、束流密度或剂量；设备几何、气体、束散、充电/中和、工件运动和温度都可能改变材料响应。T10应把“设定—实际输运/测量—膜层变化—光学/环境/附着结果”四层连接，避免只列参数组合。优先考夫曼离子源，沿原项目顺序，不提前扩展其他离子源。

T09给T10的是响应指标、风险边界和验证模板，不是获准生产配方。未确认的膜/基片相容性、H4牌号、客户环境与损伤类型都保持开放，不能由离子源研究替用户作产品接受决定。
