Repository: ii33/coating-sim

# 行星盘沉积仿真 · Deposition Sim

中文 | [English](README.en.md)

面向光学薄膜研究与工程开发的桌面工具：将膜系设计、行星式蒸发沉积、膜厚分布、光谱分析和结果资产组织到独立工程中。

**当前为开发快照 `dev.20261016.15`，不是正式 Release。** 项目尚未完成全面物理标定；仿真和优化结果用于分析、比较与研究，不能替代设备标定、工艺验证或光学测量。目前从源码运行，不提供已完成发行验收的安装包或依赖管理器 EXE。

## 能做什么

- **沉积建模**：设计蒸发源、基片、机器、修正板和工艺，计算膜厚分布及均匀性，运行有适用边界的工艺和修正板优化。
- **薄膜光学**：编辑膜系与材料 n/k 数据，计算光谱、分析波段与极值，进行厚度优化及实验性结构搜索。
- **工程与资产**：按工程隔离输入、未保存修改和结果；在统一资产库中浏览资源、编辑材料，并按所属范围回收或恢复符合条件的资产。
- **结果与自动化**：管理计算队列和结果资产，使用几何光追与外观渲染工具；部分功能提供 CLI、MCP 和可选 AI 助手入口。不同入口的能力与权限并不相同，见[入口能力矩阵](docs/entrypoint-capabilities.md)。
- **依赖管理**：纯终端交互式在线安装器与标准库高级 CLI，检查 Python 和计算环境、审阅安装计划、选择源码和镜像，将完整用户依赖放入隔离虚拟环境。

模型、单位、采样、近似与参考来源集中在[算法图解](docs/algorithms.html)。该单文件 HTML 可下载后离线打开；GitHub 文件预览不等同于渲染页面。[软件说明书](docs/software_manual.html)提供更完整的操作说明。

## 快速开始

先下载并解压本仓库源码，或使用 Git 克隆本仓库，然后在源码根目录执行以下命令。推荐 **Python 3.12**，首次安装依赖需要网络。建议先使用 CPU；可选计算后端须单独安装和验证。

### 推荐：交互式在线安装

Windows 双击 `install.bat`；Linux/macOS 在终端运行 `sh install.sh`。按提示选择安装根目录、源码（默认 [CNB](https://cnb.cool/nonereason/coating-sim)，也可选 [GitHub](https://github.com/ii33/coating-sim)）、镜像加速及是否安装开发环境（默认否）。安装器自动检查 Python/计算环境，安装完整用户依赖 `desktop + appearance`；开发模式额外加入测试与静态检查工具。镜像加速只影响 PyPI 包源，不改 Git 仓库地址。

新安装布局为 `<安装根目录>/.runtime/python`、`.runtime/git`、`app/` 源码和 `app/.venv` 依赖。选择已有合法工程时只处理该工程依赖，不覆盖源码或更换现有 venv 解释器。未知内容、损坏环境或不兼容后端会明确报错。

Windows 不要求预装 Python、Git 或 PowerShell 7；引导使用系统 Windows PowerShell 5.1，安全策略阻止脚本时不会绕过。官方 Python 安装器可能在安装目录外写入维护缓存和每用户注册/卸载记录，因此这不是完全便携、零系统痕迹的安装。当前新交互流程仍待原生端到端验收，不是已验收 Release。详细边界见[安装器指南](docs/dependency-manager.md)。

安装结束后对实际项目 `.venv` 做有界 GPU 数值探测；依赖安装成功与 GPU 可用分别报告，探测失败不会自动修改驱动或重装。

### Windows：已有 Python

```powershell
py -3.12 -m venv .venv
.\.venv\Scripts\python.exe -m pip install -r requirements.txt
.\.venv\Scripts\python.exe launcher.py
```

推荐双击 `install.bat` 使用终端交互式在线安装器；已有合用 Python 时可运行 `python dependency_manager.py`。安装器自身不需要第三方 Python 包，不启动管理器 GUI。

**没有 Python？** Windows 引导脚本会尝试从官方来源向所选安装目录部署包含 pip 和 venv 的完整 CPython。此路径需要网络并受系统前提约束；无 Python 的干净 Windows 首次安装仍未完成端到端实机验收。受管理 Python 候选与推荐的 Python 3.12 不完全相同，DirectML 等后端还有限制。请先阅读[引导说明](docs/dependency-manager-bootstrap.md)，不要把源码检查通过当作安装成功保证。

PowerShell 7+ 开发环境可使用 `start-dev.bat` / `start-dev.ps1`：优先项目 `.venv`，其次 `.conda`，不回退系统 Python、不安装依赖。`start-dev.bat -Check` 只检查依赖。详见[启动入口](docs/project-launcher-entry.md)。

### Linux：已有 Python

交互安装入口为 `sh install.sh`，安装器自身不需要第三方 Python 包或 Tk。当前 Linux/macOS 未实现无 Python 的安全自动引导；需先按官方渠道安装兼容完整 Python（含 venv/pip），Linux 另需发行版要求的 Qt 图形库。不能据此承诺所有平台从零自动安装。

```bash
python3.12 -m venv .venv
.venv/bin/python -m pip install -r requirements.txt
.venv/bin/python launcher.py
```

Qt 平台插件问题可对照 [Qt for Linux 系统要求](https://doc.qt.io/qt-6/linux-requirements.html)。无图形会话的测试环境不能代替原生桌面交互验收。macOS 尚未完成原生端到端验收，不在此承诺可用。

### 完整示例工程

打开 `example/synthetic-demo/project.coatproj` 可加载一套完整、自包含的合成工程，包含材料、膜系、机器、源、基片、修正板、工艺及默认沉积配置。建议先复制示例目录再编辑；[示例操作与验证说明](example/README.md)列出了预期计算结果、优化步骤和低采样的适用边界。该示例不代表实测设备或生产标定。

### 第一个工程

1. 运行 `launcher.py`，新建工程到独立目录，或打开已有的 `.coatproj` 文件。
2. 从膜系设计开始；通过工程导航打开沉积工艺、机器、源、修正板、基片、资产库或计算窗口。工程资源与全局资源分开管理，外部输入经显式导入复制进入工程。
3. 根据任务准备材料和输入，先用小规模 CPU 计算检查结果。光谱与外观受材料光学常数、适用波段及模型假设影响。
4. 显式保存沉积仿真配置。**最近一次成功保存的沉积配置成为下次打开的入口**，并加载其依赖；只保存机器、工艺或膜系不会切换入口。未保存内容的异常恢复需另外审阅确认。
5. 保存后可通过“工程管理…”导出 `.cproject` 工程包，再导入新的独立目录。包包含受管输入，不含运行结果、恢复内容、凭据或全局库，不能替代完整结果备份。详见[工程包说明](docs/project-package-contract.md)。

每个工程在独立进程中运行；再次打开同一工程会激活原会话。关闭启动器不会关闭工程；共享助手菜单的“退出应用”会检查未保存内容并协调退出。最近列表的普通移除只移除记录；回收工程目录是另一个需确认的操作。

## 依赖管理器

完整说明见[依赖管理器指南](docs/dependency-manager.md)。已有 Python 时：

```sh
python dependency_manager.py
python dependency_manager.py inspect --groups desktop --json
python dependency_manager.py benchmark --mirrors pypi,tuna,ustc --proxy-mode none --json
python dependency_manager.py plan --groups desktop --profile runtime --action install --python /path/to/python3.12 --proxy-mode env --json

# 审阅计划，替换解释器路径及返回的 PLAN_ID，再执行：
python dependency_manager.py install --groups desktop --profile runtime --python /path/to/python3.12 --proxy-mode env --plan-id PLAN_ID --yes --json
```

`/path/to/python3.12` 是已有解释器的示例绝对路径，Windows 请改为实际 `.exe` 路径。默认安装目标为项目 `.venv`。`runtime` 只选择运行依赖，`development` 追加开发工具；外观渲染等可选组须显式选择。计划参数、目标或依赖改变后需重新生成计划；`--yes` 不能代替匹配的 `plan_id`。

镜像测速只是网络估计。代理选项只作用于本次工具进程，不修改系统代理或全局 pip 配置；不要把认证信息写进命令行或提交到仓库。虚拟环境用于依赖隔离，不是安全沙箱。

### 版本检查与在线获取源码

本地检查默认不联网；显式远端检查才连接所选来源。它报告版本、commit、工作树和环境信息，不自动更新正在使用的安装。

```sh
python dependency_manager.py project-check --project . --json
python dependency_manager.py project-check --project . --check-remote --source github --ref main --json
python dependency_manager.py project-plan --deployment-dir ../coating-sim-checkout --source github --ref main --python /path/to/python3.12 --profile runtime --json

# 审阅完整 commit、目录与依赖计划后，使用上一步的部署 PLAN_ID：
python dependency_manager.py project-deploy --deployment-dir ../coating-sim-checkout --plan-id PLAN_ID --yes --json
```

File: coat_sim/agent/resources/research_library/research_snapshot/11_transparent_conductive_films/ito/electro_optics/report.md
# ITO：从蒸镀得到的材料状态，到电学与光学可验证模型

original_url: https://github.com/ii33/coating-research-library/blob/d1acac3766a3a1f0a14064edcbeadb7ea4244f4e/11_transparent_conductive_films/ito/electro_optics/report.md
来源版本：d1acac3766a3a1f0a14064edcbeadb7ea4244f4e。原文中“本轮”“本机”“代码”等指来源研究的范围，不自动代表本软件已实现或已验证。
权利：按用户要求收录项目原创研究文字；来源未声明全库许可证，本导入不改授软件 MIT。第三方原文/图片未内置。
阅读：相对 Markdown 链接改为固定版本在线来源；图片改为原图链接。正文中的源码、数据路径及复算命令仅供阅读，附件与可执行代码未随此快照收录。


版本：EO-ITO-0.1 · 核验日期：2026-10-03 · 状态：研究参考，未用本机台实测校准

## 1. 先给工程结论

1. **先构建“可测材料状态 → 电光输出”，再校准“工艺 → 材料状态”。** 氧流、温度、蒸发速率、源料 SnO₂ 配比本身不足以唯一确定电子浓度 N、迁移率 μ、光学 n/k 或方阻。同一名义工艺在不同腔体、源耗竭阶段、基底及热史下可以得到不同材料状态。
2. **经验模型与机制参考并列。** 有本批次厚度、方阻及光谱时，可以直接采用分层 σ∥ 和有限谱域 ε(λ)；它无需假装知道每个缺陷。需要解释红外自由载流子响应时，再用受约束的 Drude–Lorentz 参数化。两者都必须保留来源、适用域、不确定度和留出验证结果。
3. **Sn 含量、氧缺陷数和电子浓度不是同一个量。** 需要区分替位/析出、有效施主/中性复合体、缺陷电荷态、补偿和局域化。不能使用“每个 Sn 都贡献一个电子”或“每缺一个 O 固定贡献两个自由电子”作为未经校准的通用换算。[EO-S01；EO-S02]
4. **光学 μ、输运 μ、Hall μ必须分字段。** 仅在模型假设和本样品的交叉验证成立时才能连接。非抛物性能使有效质量随载流子填充变化；固定有效质量往往把这种变化错误归到 N 上。[EO-S03；EO-S04；EO-S05]
5. 本目录提供标准库 Python 参考代码、19 项数值测试和三组合成光谱。**没有工艺推荐值、真实样品拟合、独立实验验证或产品运行时集成。** 数值测试通过不代表工艺模型已验证。

证据等级与命题状态分开记录，见 [source_ledger.md](https://github.com/ii33/coating-research-library/blob/d1acac3766a3a1f0a14064edcbeadb7ea4244f4e/11_transparent_conductive_films/ito/electro_optics/source_ledger.md) 与 [evidence_ledger.json](https://github.com/ii33/coating-research-library/blob/d1acac3766a3a1f0a14064edcbeadb7ea4244f4e/11_transparent_conductive_films/ito/electro_optics/evidence_ledger.json)。本报告所有未引原文的建模选择均为本项目推导或待验证工程建议。

## 2. 工艺模型与电光模型之间的接口

建议按三层组织数据，而不是从氧流直接连一条经验直线到方阻：

- **工艺记录**：蒸镀方法、源料组成与质量/原子分数定义、源批次与蒸发进程、基压及残气、氧分压/流量及测量位置、沉积速率/工具因子、基底实测温度和完整热史、离子辅助状态、基底种类和前处理、冷却与储存时间
- **潜在或已测材料状态**：物理厚度 d、密度/孔隙率、Sn 深度分布与化学态、缺陷/补偿、晶粒和界面、连续性、粗糙度、应力；可辨识时再引入 N(z)、μ(z)、m*(z)
- **观测与预测**：Rs(x,y)、Hall 系数与磁场/温度依赖、T/R 光谱、椭偏 Ψ/Δ、雾度、色差、附着力/应力。每种量保存几何、单位、仪器配置和原始数据

### 两条可实施路线

| 路线 | 输入与输出 | 优点 | 不能声称的内容 |
|---|---|---|---|
| E：分层经验校准 | 测得/校准的 σ∥,j 与 εj(λ)，输出 Rs 与 T/R/A | 最短验证闭环，可绕开不可辨识的微观分解 | 插值成功不等于已知缺陷机制；有限谱表不保证全频因果性 |
| M：有边界机制参考 | N、m*、μopt、带间振子、μtransport、层厚，输出 ε、Rs、光谱 | 检查量纲、极限、自由载流子与干涉影响 | 没有缺陷动力学和设备校准时不能由工艺唯一预测这些输入 |

工艺到路线 E 参数的回归可以先选少量维度的有界响应面/高斯过程；路线 M 可以以后接入缺陷/晶化/扩散模型。选择应由样本数量、可识别性、留批验证误差决定。此处未训练任一路线的工艺回归器。

## 3. 载流子、缺陷和电学模型

### 3.1 不把化学计量直接当 N

一般电中性条件写为：

N + Σₐ |Zₐ| Cₐ⁻ = p + Σ𝒹 Z𝒹 C𝒹⁺

这里 C 是指定电荷态的缺陷浓度，不是总 Sn 或总氧缺陷量；中性复合体不直接出现在净电荷一侧，却可能影响散射。电荷态依赖费米能、温度和局部结构；还需区别自由载流子与局域态。Sn 激活比例可以作为待校准隐变量，但不能用总 Sn 原子分数直接代替激活比例。

Furubayashi 等针对 RPD 生长、随后负氧离子处理的 ITO，观测到 N 降低时 μH 先升后降，并将后段与 Sn–O 中性复合体联系。Klein 等的原位研究摘要报告了氧空位中性化和 Sn 施主转为陷阱的限制机制。它们说明“氧越少电导必然越高”的单变量外推不可靠；**均不是本蒸镀设备的标定曲线**。[EO-S01, §3–4/Fig.2；EO-S02, Abstract]

最低可用实现不必强行求所有缺陷：以实际测得的 σ∥ 或 N_H、μ_H 为主，缺陷研究用于约束可能方向和设计辨别实验。

### 3.2 面内电导与方阻

在连续膜、欧姆响应、相同面内电场、层间能充分交换电荷且不受接触限制时：

σ∥(z) = q N(z) μtransport(z) [S/m]

G□ = ∫₀ᵈ σ∥(z) dz = q ∫₀ᵈ N(z) μtransport(z) dz [S]

Rs = 1/G□ [Ω/□]

离散成 j 层：Rs = 1 / Σⱼ σ∥,j dⱼ。**先积分电导，再取倒数；不能先平均电阻率再除总厚度。** 对均匀膜才有 ρ = Rs d；对梯度膜，Rs d 是等效面内电阻率，不能称局域 ρ(z)。[EO-C02, derived；EO-S07, Eq.4]

适用限制：

- 岛状、裂纹、孔隙贯通、横向非均匀或临界渗流：上述标量积分不能代表实际电流网络
- 跨膜输运是不同边界问题；无接触阻的标量串联极限为电阻面积积 R⊥·A = ∫ρ⊥ dz，不是 1/∫σ∥dz
- 各向异性必须积分合适的面内电导张量后求逆；存在 σxz/σyz、霍尔耦合或不同层电位时需要完整张量与边界条件，不能逐元素套标量方阻公式
- 接触、探针压痕、非欧姆、基底并联、边界修正和温升应独立建模/排除

### 3.3 Hall 不等于深度剖面仪

均匀、单电子载流子模型中，RH = −rH/(qN)，所以 NH = N/rH，μH = rH μtransport。只有 rH≈1 才可把 NH≈N、μH≈μtransport；虽然同一模型下 q NH μH = σ 仍成立，两个拆分参数不能自动解释成微观真值。

在各层同号载流子、低场、rH=1、共享面内电场的理想并联例子中，令 S₁=ΣNⱼμⱼdⱼ、S₂=ΣNⱼμⱼ²dⱼ，则：

Nsheet,Hall = S₁²/S₂，μHall = S₂/S₁

这说明多层 Hall 给的是迁移率加权组合，而不是简单的 N 深度平均；高场、多带或不同 Hall 因子需要更完整处理。[EO-C03, 本项目低场张量展开推导]

测量须保存原始磁场/电流反转、欧姆接触验证、样品几何、厚度和温度。van der Pauw 条件包括薄、均匀、单连通样品和边缘小接触；厚度不确定度直接影响体浓度与电阻率。[EO-S07, The van der Pauw Technique]

### 3.4 单位约定

| 量 | 输入常见单位 | 内部 SI 换算 |
|---|---|---|
| N | cm⁻³ | ×10⁶ → m⁻³ |
| μ | cm²/(V·s) | ×10⁻⁴ → m²/(V·s) |
| 厚度 | nm | ×10⁻⁹ → m |
| ρ | Ω·cm | ×10⁻² → Ω·m |
| 光子能量 | eV | ω = E q/ℏ → rad/s，不能当 Hz |

q=1.602176634×10⁻¹⁹ C。代码中 N、μ、厚度均用带单位的字段名；不接受负数、NaN 或无限材料参数。

## 4. 光学介电函数与电学连接

### 4.1 符号、因果性和有限适用域

本目录固定时间因子 exp(−iωt)，沿 +z 传播为 exp(+i k₀ ñ z)，ñ=n+ik；被动吸收要求 k≥0、Im ε≥0。ε=ñ²，α=4πk/λ 是强度吸收系数。[EO-S06, §2–2.1]

采用：

ε(ω) = ε∞ − ωp²/[ω(ω+iγ)] + Σⱼ Sⱼ ω₀ⱼ²/[ω₀ⱼ²−ω²−iΓⱼω]

ωp² = N q²/(ε₀m*)，γ = q/(m* μopt)，σDrude(ω)=ε₀ωp²/(γ−iω)

故 σDrude(0)=Nq μopt。这是**同一 Drude 参数模型的 DC 外推**，不是证明测量的 DC 电导一定等于光学外推值。晶界、连通性和不同测量频率可能造成显著偏差。[EO-S03；EO-S05]

正的 Γ、γ 和非负振子强度保证这一参数模型的被动性与相应解析因果结构。代码采用一个普通 Lorentz 项作为带间贡献的演示；没有实现完整 Tauc–Lorentz 带边、Burstein–Moss/多体重整化或非抛物性能带求解。ε∞ 是所选频段内未显式纳入的高能贡献；有限拟合区间不授权任意 UV/远 IR 外推。演示区间为 400–2500 nm，**只是代码适用域标签，不是经实验建立的 ITO 有效域**。

文献对自由载流子与带边吸收采用不同组合：Fujiwara/Kondo 使用 Drude 与 Tauc–Lorentz；Gui 等在 200–1680 nm 的 RF 溅射样品中使用多步/梯度拟合并交叉比较 Hall、四探针和椭偏。[EO-S03, Abstract；EO-S08, p.2、p.8]

### 4.2 m* 与 μ：必须解耦记录

- 有效质量会受到非抛物性与载流子占据影响，不能默认全浓度、全工艺固定为 0.35mₑ。该数在演示中仅是显式假设。[EO-S03；EO-S04]
- μopt描述光谱拟合所见的有效阻尼；μtransport描述 DC 路径；μH还含 Hall 因子和测量模型。代码要求 μtransport 单独提供，避免自动复制 μopt
- 光谱优先约束 ωp²∝N/m* 和 γ，而不直接唯一约束 N、m*、μopt 三者。固定 m* 的反演应报告“在假设 m* 下得到的 Nopt”，不要把它标成直接实测 N
- 对多孔/纳米晶膜，局部光学载流子响应与宏观 Hall 响应的区别可能更大；Gondorf 等即给出这类反例，不能把其参数搬到致密蒸镀 ITO。[EO-S05, Abstract]

### 4.3 经验 ε(λ) 也是完整模型输入

`EmpiricalEpsilon` 对有限域内复介电函数线性插值；可以来自经校准的实测 n/k 或拟合，代码禁止外推。这样无需把测量无法识别的 N 和 m*硬拆开。插值保持本表的被动虚部，但**不保证全谱 Kramers–Kronig 一致性**；若跨宽谱拟合，应选因果振子、合适的 KK 约束样条或其他有物理约束的表达，并单独验证未参与拟合的光谱。

### 4.4 粗糙度与雾度不能伪装成 k

本实现是平面镜面模型。积分球总 T/R 与小接收角镜面 T/R不是同一观测。若散射光没有被探测器收集，1−Tspec−Rspec包含未收集散射，不能全部解释为热吸收。粗糙表面需有 AFM/PSD 或独立雾度/角分布证据；亚波长细结构可在条件成立时引入有效介质粗糙层，但不等价于雾度模型。直接加大 k来吃掉散射会污染 N、μopt和热吸收推断。[EO-C06, 测量能量收支推导；待实测辨别]

## 5. 膜/基底光谱：相干与非相干分开

给每个薄层 ñj(λ)、dj，从入射侧排序。相位厚度 δj=2π ñj dj/λ；法向界面振幅 rij=(ni−nj)/(ni+nj)、tij=2ni/(ni+nj)。可乘 2×2 矩阵，也可用等价的稳定反射/透射递推。参考代码用后者，避免厚吸收层的指数增长。[EO-S06, §3–4]

### 三种几何不能混报

1. `coherent_rt(..., n_out=glass)`：薄膜后接半无限玻璃，T 是**进入玻璃的功率**，不含玻璃背面
2. `coherent_rt(..., layers=[薄膜..., (glass, dglass)], n_out=air)`：包含有限玻璃厚度，保留全部相位，适用于实际保持相干且仪器可分辨相位的条件
3. `incoherent_substrate_rt(...)`：薄膜相干，厚玻璃相位完全平均，玻璃本身无吸收，背面裸露；适用于仪器带宽、厚度/角度分布等确实平均掉基底干涉的情况。不能仅凭“超过多少 μm”一刀切判断

法向、入射/出射外介质无吸收时 R=|r|²，T=(nout/nin)|t|²，A=1−R−T。代码限制入射、出射介质为实正折射率；不吸收玻璃的非相干公式为：

D = 1−Rfront,reverse Rback

Ttotal = Tfront Tback/D

Rtotal = Rfront + Tfront Rback Tfront,reverse/D

其中反向前膜计算须倒转薄层顺序并交换边界介质。**当前非相干实现没有吸收玻璃、背镀膜、多厚层或部分相干**。有吸收基底时应接入完整强度传输与吸收传播（并正确处理吸收介质中的边界功率），不可简单把这个限制忽略。[EO-S06, §4.4、§6；EO-C05, 几何级数推导]

代码输出的是理想镜面模型的 T/R/A；不含积分球口径、仪器线形、测量偏振/角度展宽、非均匀膜空间平均。真实光谱比较前需按测量分辨率进行卷积或平均。

## 6. 最低输入和建议测量包

### 层 A：能可靠给出方阻及透反射的最低数据

- 样品/批次/位置 ID；物理厚度和误差、均匀性图；基底厚度及裸基底 T/R 或 n/k；明确基底相干处理
- 同位置四探针或 van der Pauw 方阻及接触/边界检查；测量温度、时间、重复次数
- **同时测 T(λ)、R(λ)**，注明绝对值/对裸基底归一化、镜面/总量、波长范围、步长、光谱分辨率、入射角、偏振、积分球/探测器配置
- 如使用经验分层模型：每层厚度/复介电谱/面内电导的来源及协方差；若无法独立辨别各层，应先降到均匀有效层

### 层 B：要解释 N、μ及缺陷时再补充

- Hall原始反转数据及 B扫描、接触图形、Hall因子/单载流子假设；可能时做温度依赖
- 多角度椭偏 Ψ/Δ与独立台阶/XRR厚度；AFM粗糙度，XRD/密度/连续性证据
- 实际膜 Sn/In/O 定量与深度信息、化学态；XPS定量要记录表面污染、灵敏度系数和离子溅射改变价态/氧亏的风险，不能直接将某个O 1s拟合峰面积等同空位浓度
- 应力（如基底曲率）与附着力/环境可靠性测试；实际应用的最高温度、弯曲半径和湿热约束

只有 QCM 标称厚度和单点550 nm透过率不足以识别这些参数。测量计划是待设备/样品确认的工程建议，不是现成合规测试规范。

## 7. 参数识别与不确定度

### 7.1 明确的不可辨识反例

在固定其他振子的 Drude 模型中，同时作变换：

N→cN，m*→cm*，μopt→μopt/c

则 ωp²与 γ完全不变，所以全部 ε(λ)、n/k、T/R也完全相同。代码中有此单元测试。增加波长点或更换优化器不能解除这种结构性不唯一；需要外部质量信息、可信 Hall约束或有证据的先验。若 μtransport也除以c，DC电导亦不变。[EO-C04, derived]

额外常见相关性：d与n干涉相位；粗糙层与低密度层；Drude长波尾与带间背景；两层厚度与介电函数；接触/基底并联与“低体电阻率”。增加自由层数总能改善训练残差，不能据此确认真实深度梯度。

### 7.2 拟合与校准顺序

1. 先拟合裸基底；独立测厚，检查绝对/相对光谱口径
2. 均匀层 + 最少必要振子，施加厚度、非负阻尼/强度和适用域约束
3. 同时拟合T/R，必要时多角度椭偏；多起点检查局部最小值与参数相关矩阵
4. 检查残差随波长/角度是否有系统结构；仅有新增证据时增加界面层或梯度
5. 留出整批或整工艺条件验证，而不是随机分散同一条光谱的波长点
6. 工艺回归仅在训练条件包络内使用，跨设备、基底、源料或热史标为域外

Mendelsberg等摘要强调初值敏感性及联合T/R可降低参数不确定性；本报告未取得其全文，故不提取具体拟合约束或精度。[EO-S09, Abstract only]

### 7.3 不确定度输出

- 区分测量误差、同片空间差异、重复样/批间差异、参数识别误差和模型偏差
- 每次计算应携带参数联合协方差/后验样本，不把相关参数误作独立抽样
- 可对正参数用对数尺度抽样；传播到 Rs、T/R/A 和目标带平均量，报告区间而非只报一个“最佳值”
- 单层独立小误差近似有 δRs/Rs≈−δN/N−δμ/μ−δd/d；方差必须加协方差项，不能机械平方和
- 多层应传播 Σσjdj 的联合不确定性；域外、缺测或不可辨识不应用窄区间掩盖

当前代码**没有拟合器、误差传播器或真实后验**；这些是下一阶段接口要求。

## 8. 最小验证实验：先解决不唯一，再追求最优

建议用本蒸镀设备可安全实现的条件制定DOE，不照抄溅射文献配方：

| 实验块 | 要辨别的问题 | 至少保留的对照 |
|---|---|---|
| 厚度系列 | 均匀σ是否成立、死层/连续性是否重要 | 同批基底、同材料条件、独立测厚、Rs与T/R |
| 氧条件 × 基底热史 | N与μ变化是否混淆、工艺是否交互 | 固定厚度而不是固定时间；记录真实速率/温度 |
| 沉积态/退火态配对 | 厚度、密度、应力及载流子是否同时变 | 同片/同批见证样；测量顺序和空气暴露一致 |
| 界面/基底对照 | 并联导电和界面层是否主导 | 裸基底电学光学、不同绝缘基底/阻挡层 |
| 跨批重复与留批 | 工艺稳定性、外推能力 | 重复中心点；预先保留整批不参与拟合 |

建议预先定义工程可接受的Rs误差、光谱误差、目标带T下限及可靠性门限，再采集重复实验估计噪声；本报告不虚构通用合格百分比。通过标准至少包括：T/R残差与仪器不确定度匹配、独立方阻预测正确、保留批次仍有效、参数符合约束、实测总能量收支与散射口径一致。机械可靠性不应由光学拟合推断。

## 9. 透明导电膜的真正权衡

目标要同时指定 Rs、目标谱带、基底和应用约束：

- 加厚在均匀σ假设下按1/d降低Rs，但干涉会移动、吸收路径变长，透过率并不对厚度单调；真实厚度还可能改变微结构
- 增N可能降低Rs，但取决于μ是否随之下降；自由载流子红外损耗、反射和ENZ位置也会改变
- 提升μ而不过度提高N常是值得研究的方向，但受缺陷、晶界、温度预算和结构约束，不是保证可实现的调参按钮
- 可见平均T良好不代表近IR透过良好；低透过可能来自反射也可能来自吸收，二者对热负荷不同
- 应力、附着力、弯折、湿热稳定性、光学色差和厚度均匀性可能使“最低Rs样品”不适合应用
- 任何 Tᵃ/Rs 类综合指标都应声明谱带、权重和指数；不要把文献中一个FOM称为全用途最优

目标带加权定义为 T̄ = ∫T(λ)W(λ)dλ / ∫W(λ)dλ。明视觉需要明示光源谱与V(λ)，太阳能用途需指定太阳谱/器件响应。代码 `weighted_mean` 接受外部权重；演示仅按波长等权平均，绝不是标准“可见光透过率”。

## 10. 可复现代码与合成结果

### 文件与运行

```sh
cd 11_transparent_conductive_films/ito/electro_optics
python test_model.py
python demo.py
```

- `model.py`：单位、DC分层并联、Drude–Lorentz、有限域经验ε、稳定相干TMM等价递推、无损厚基底非相干组合
- `test_model.py`：19项数值验证，不依赖网络或第三方库
- `demo.py`：生成 `results/synthetic_spectra.csv` 与 `results/synthetic_summary.json`
- `results/verification.txt`：本次执行记录

### 合成演示，绝非实测/工艺预测

全部假定 m*=0.35mₑ、ε∞=3.9、Lorentz强度0.3、共振4.0 eV、阻尼0.4 eV；空气/ITO/无吸收n=1.5厚玻璃/空气；法向；基底非相干。N与两类μ由演示者手动给出。

| 合成情景 | d nm | N cm⁻³ | μopt / μtransport cm²/Vs | Rs Ω/□ | 400–700nm等波长T | 700–2500nm等波长T | 同IR段A |
|---|---:|---:|---:|---:|---:|---:|---:|
| baseline | 100 | 3×10²⁰ | 35 / 25 | 83.22 | 81.07% | 81.89% | 6.33% |
| higher_N | 100 | 6×10²⁰ | 25 / 18 | 57.79 | 80.94% | 69.42% | 14.05% |
| thicker | 200 | 3×10²⁰ | 35 / 25 | 41.61 | 77.04% | 76.98% | 12.06% |

这只是说明：在明确给定的一组参数下，Rs改善可以伴随IR损耗增加；可见与IR指标需要同时记录。不能把表中的N/μ当作某个氧压或温度的产物。更高N案例没有同时更新m*(N)，因此尤其不能拿来拟合真实浓度依赖。

### 验证覆盖及尚未完成

19项测试全部通过，包括无膜Fresnel极限、零厚度层、四分之一波减反、独立特征矩阵对照、随机多层无损守恒/有损被动性、强吸收稳定性、反向透过互易、厚基底相位平均对照、Drude DC和单位转换。没有实测回归、斜入射/各向异性验证、雾度模型、吸收基底非相干实现或生产运行时修改。

## 11. 原始来源与使用边界

完整元数据、可读范围、许可/存档与结论链见账本。只保存本项目原创摘要与代码，没有打包第三方论文全文。

尤其注意：Gui等公开全文在个别句子使用“evaporated”，但方法与设备均是**RF sputtering**；Undermind cite key `Gui18`的年份也与正式期刊2019年不一致。本报告按出版社2019版，归入“电光建模旁证”，不作为蒸镀工艺定量依据。[EO-S08]


## 12. 目前缺什么，是否阻断

缺少部分关键论文全文不阻断当前前向算子与数值测试。真正缺的是同批真实样品的厚度、方阻、T/R、Hall与工艺记录。下一步优先完成最小测量闭环，而不是先集齐所有论文。

全文按用途分级：开始反演N/μ时优先补EO-S03的有效质量/拟合定义；只有高浓度ENZ或中IR应用再补EO-S04；只有复现特定散射拟合算法再补EO-S09。具体未核验量见来源账本末节。本报告不依赖这些未读全文中的系数，也不把补全文设为当前交付前置条件。
