Repository: ii33/coating-sim

# 行星盘沉积仿真 · Deposition Sim

中文 | [English](README.en.md)

面向光学薄膜研究与工程开发的桌面工具：将膜系设计、行星式蒸发沉积、膜厚分布、光谱分析和结果资产组织到独立工程中。

**当前为开发快照 `dev.20261016.15`，不是正式 Release。** 项目尚未完成全面物理标定；仿真和优化结果用于分析、比较与研究，不能替代设备标定、工艺验证或光学测量。目前从源码运行，不提供已完成发行验收的安装包或依赖管理器 EXE。

## 能做什么

- **沉积建模**：设计蒸发源、基片、机器、修正板和工艺，计算膜厚分布及均匀性，运行有适用边界的工艺和修正板优化。
- **薄膜光学**：编辑膜系与材料 n/k 数据，计算光谱、分析波段与极值，进行厚度优化及实验性结构搜索。
- **工程与资产**：按工程隔离输入、未保存修改和结果；在统一资产库中浏览资源、编辑材料，并按所属范围回收或恢复符合条件的资产。
- **结果与自动化**：管理计算队列和结果资产，使用几何光追与外观渲染工具；部分功能提供 CLI、MCP 和可选 AI 助手入口。不同入口的能力与权限并不相同，见[入口能力矩阵](docs/entrypoint-capabilities.md)。
- **依赖管理**：纯终端交互式在线安装器与标准库高级 CLI，检查 Python 和计算环境、审阅安装计划、选择源码和镜像，将完整用户依赖放入隔离虚拟环境。

模型、单位、采样、近似与参考来源集中在[算法图解](docs/algorithms.html)。该单文件 HTML 可下载后离线打开；GitHub 文件预览不等同于渲染页面。[软件说明书](docs/software_manual.html)提供更完整的操作说明。

## 快速开始

先下载并解压本仓库源码，或使用 Git 克隆本仓库，然后在源码根目录执行以下命令。推荐 **Python 3.12**，首次安装依赖需要网络。建议先使用 CPU；可选计算后端须单独安装和验证。

### 推荐：交互式在线安装

Windows 双击 `install.bat`；Linux/macOS 在终端运行 `sh install.sh`。按提示选择安装根目录、源码（默认 [CNB](https://cnb.cool/nonereason/coating-sim)，也可选 [GitHub](https://github.com/ii33/coating-sim)）、镜像加速及是否安装开发环境（默认否）。安装器自动检查 Python/计算环境，安装完整用户依赖 `desktop + appearance`；开发模式额外加入测试与静态检查工具。镜像加速只影响 PyPI 包源，不改 Git 仓库地址。

新安装布局为 `<安装根目录>/.runtime/python`、`.runtime/git`、`app/` 源码和 `app/.venv` 依赖。选择已有合法工程时只处理该工程依赖，不覆盖源码或更换现有 venv 解释器。未知内容、损坏环境或不兼容后端会明确报错。

Windows 不要求预装 Python、Git 或 PowerShell 7；引导使用系统 Windows PowerShell 5.1，安全策略阻止脚本时不会绕过。官方 Python 安装器可能在安装目录外写入维护缓存和每用户注册/卸载记录，因此这不是完全便携、零系统痕迹的安装。当前新交互流程仍待原生端到端验收，不是已验收 Release。详细边界见[安装器指南](docs/dependency-manager.md)。

安装结束后对实际项目 `.venv` 做有界 GPU 数值探测；依赖安装成功与 GPU 可用分别报告，探测失败不会自动修改驱动或重装。

### Windows：已有 Python

```powershell
py -3.12 -m venv .venv
.\.venv\Scripts\python.exe -m pip install -r requirements.txt
.\.venv\Scripts\python.exe launcher.py
```

推荐双击 `install.bat` 使用终端交互式在线安装器；已有合用 Python 时可运行 `python dependency_manager.py`。安装器自身不需要第三方 Python 包，不启动管理器 GUI。

**没有 Python？** Windows 引导脚本会尝试从官方来源向所选安装目录部署包含 pip 和 venv 的完整 CPython。此路径需要网络并受系统前提约束；无 Python 的干净 Windows 首次安装仍未完成端到端实机验收。受管理 Python 候选与推荐的 Python 3.12 不完全相同，DirectML 等后端还有限制。请先阅读[引导说明](docs/dependency-manager-bootstrap.md)，不要把源码检查通过当作安装成功保证。

PowerShell 7+ 开发环境可使用 `start-dev.bat` / `start-dev.ps1`：优先项目 `.venv`，其次 `.conda`，不回退系统 Python、不安装依赖。`start-dev.bat -Check` 只检查依赖。详见[启动入口](docs/project-launcher-entry.md)。

### Linux：已有 Python

交互安装入口为 `sh install.sh`，安装器自身不需要第三方 Python 包或 Tk。当前 Linux/macOS 未实现无 Python 的安全自动引导；需先按官方渠道安装兼容完整 Python（含 venv/pip），Linux 另需发行版要求的 Qt 图形库。不能据此承诺所有平台从零自动安装。

```bash
python3.12 -m venv .venv
.venv/bin/python -m pip install -r requirements.txt
.venv/bin/python launcher.py
```

Qt 平台插件问题可对照 [Qt for Linux 系统要求](https://doc.qt.io/qt-6/linux-requirements.html)。无图形会话的测试环境不能代替原生桌面交互验收。macOS 尚未完成原生端到端验收，不在此承诺可用。

### 完整示例工程

打开 `example/synthetic-demo/project.coatproj` 可加载一套完整、自包含的合成工程，包含材料、膜系、机器、源、基片、修正板、工艺及默认沉积配置。建议先复制示例目录再编辑；[示例操作与验证说明](example/README.md)列出了预期计算结果、优化步骤和低采样的适用边界。该示例不代表实测设备或生产标定。

### 第一个工程

1. 运行 `launcher.py`，新建工程到独立目录，或打开已有的 `.coatproj` 文件。
2. 从膜系设计开始；通过工程导航打开沉积工艺、机器、源、修正板、基片、资产库或计算窗口。工程资源与全局资源分开管理，外部输入经显式导入复制进入工程。
3. 根据任务准备材料和输入，先用小规模 CPU 计算检查结果。光谱与外观受材料光学常数、适用波段及模型假设影响。
4. 显式保存沉积仿真配置。**最近一次成功保存的沉积配置成为下次打开的入口**，并加载其依赖；只保存机器、工艺或膜系不会切换入口。未保存内容的异常恢复需另外审阅确认。
5. 保存后可通过“工程管理…”导出 `.cproject` 工程包，再导入新的独立目录。包包含受管输入，不含运行结果、恢复内容、凭据或全局库，不能替代完整结果备份。详见[工程包说明](docs/project-package-contract.md)。

每个工程在独立进程中运行；再次打开同一工程会激活原会话。关闭启动器不会关闭工程；共享助手菜单的“退出应用”会检查未保存内容并协调退出。最近列表的普通移除只移除记录；回收工程目录是另一个需确认的操作。

## 依赖管理器

完整说明见[依赖管理器指南](docs/dependency-manager.md)。已有 Python 时：

```sh
python dependency_manager.py
python dependency_manager.py inspect --groups desktop --json
python dependency_manager.py benchmark --mirrors pypi,tuna,ustc --proxy-mode none --json
python dependency_manager.py plan --groups desktop --profile runtime --action install --python /path/to/python3.12 --proxy-mode env --json

# 审阅计划，替换解释器路径及返回的 PLAN_ID，再执行：
python dependency_manager.py install --groups desktop --profile runtime --python /path/to/python3.12 --proxy-mode env --plan-id PLAN_ID --yes --json
```

`/path/to/python3.12` 是已有解释器的示例绝对路径，Windows 请改为实际 `.exe` 路径。默认安装目标为项目 `.venv`。`runtime` 只选择运行依赖，`development` 追加开发工具；外观渲染等可选组须显式选择。计划参数、目标或依赖改变后需重新生成计划；`--yes` 不能代替匹配的 `plan_id`。

镜像测速只是网络估计。代理选项只作用于本次工具进程，不修改系统代理或全局 pip 配置；不要把认证信息写进命令行或提交到仓库。虚拟环境用于依赖隔离，不是安全沙箱。

### 版本检查与在线获取源码

本地检查默认不联网；显式远端检查才连接所选来源。它报告版本、commit、工作树和环境信息，不自动更新正在使用的安装。

```sh
python dependency_manager.py project-check --project . --json
python dependency_manager.py project-check --project . --check-remote --source github --ref main --json
python dependency_manager.py project-plan --deployment-dir ../coating-sim-checkout --source github --ref main --python /path/to/python3.12 --profile runtime --json

# 审阅完整 commit、目录与依赖计划后，使用上一步的部署 PLAN_ID：
python dependency_manager.py project-deploy --deployment-dir ../coating-sim-checkout --plan-id PLAN_ID --yes --json
```

File: coat_sim/agent/resources/research_library/research_snapshot/11_transparent_conductive_films/ito/integration/01_flux_material_state.md
# 通量到 ITO 材料状态的可追溯链

original_url: https://github.com/ii33/coating-research-library/blob/d1acac3766a3a1f0a14064edcbeadb7ea4244f4e/11_transparent_conductive_films/ito/integration/01_flux_material_state.md
来源版本：d1acac3766a3a1f0a14064edcbeadb7ea4244f4e。原文中“本轮”“本机”“代码”等指来源研究的范围，不自动代表本软件已实现或已验证。
权利：按用户要求收录项目原创研究文字；来源未声明全库许可证，本导入不改授软件 MIT。第三方原文/图片未内置。
阅读：相对 Markdown 链接改为固定版本在线来源；图片改为原图链接。正文中的源码、数据路径及复算命令仅供阅读，附件与可执行代码未随此快照收录。


版本 0.1，2026-10-03。本文是条件模型设计与原创守恒推导，不是机台配方，也未接入产品运行时。

## 1 先把四个组成分开

源料氧化物质量分数、源表面剩余组成、气相粒子组成、薄膜元素/占位组成是四个不同对象。材料标签 In₂O₃/SnO₂ 90/10 wt% 不能写成 Sn 10 at%。定义 w 为 SnO₂ 在两种氧化物中的质量分数，摩尔质量 M_In2O3 与 M_SnO2 均用 kg/mol，则理想配料的阳离子比例为

x_Sn,cation = (w/M_SnO2) / [2(1−w)/M_In2O3 + w/M_SnO2]。

取常用原子量 In=114.818、Sn=118.710、O=15.999 g/mol，90/10 wt% 对应约9.28%的 Sn/(In+Sn)；这是配料算术，不是薄膜成分或电活性 Sn 比例。氧也在分母中的“总原子at%”另算。XPS表面、RBS体平均、EDS相互作用体积及供应商氧化物质量配比不能不加口径直接比较。原子量示例只用于工程单位核查，不作为同位素精密计量。

蒸气不能被默认为完整 ITO 或 In₂O₃ 分子。Bischof等的纯In₂O₃ KEMS实测识别In₂O、In、InO，In₂O为主要组分；其铱坩埚小孔平衡逸出装置与开放式反应电子束蒸发不同[INT-S01，Abstract、§4.3.1；装置见§2、Table 3]。NIST独立登记In₂O气相物种及相关质谱出处[INT-S02]。这些证据支持“物种应显式建模”，不直接给出本机Sn物种比例。

还要区分“解离蒸发”与“混合料分馏”。纯In₂O₃可解离成含铟亚氧化物与氧，整体元素收支仍可能相容；ITO源中In/Sn相对蒸发与源耗尽漂移是另一问题。不能仅见亚氧化物就证明所有条件下In/Sn不共格。KJLC官方明确提醒两氧化物不同蒸发行为造成成分控制困难[INT-S03]，具体分馏大小须时序成分测量。

## 2 三种平等的源模型

### 已标定通量模型

从独立膜厚/组分见证片、QCM原始频率、固定位置、源寿命阶段拟合物种或元素通量随时间的分布。输出局部到达 F_e(t,x)，单位 atoms m⁻² s⁻¹；保留协方差、来源和插值有效域。若只知道总质量流且Sn/In未知，输出partial，不伪造各元素通量。这是最适合近期工程校准的选项。

### 有界物理参考模型

物种s的Hertz–Knudsen边界示意为 Φ_s = α_s p_eq,s(T_src,a_source,p_O2)/sqrt(2πm_s k_B T_src) − α_back,s p_back,s/sqrt(2πm_s k_B T_gas)。温度K、压力Pa、单粒子质量kg，输出particles m⁻² s⁻¹。p_eq必须来自适用相态的活度和反应平衡，蒸发系数与反凝结系数不能未经依据取1。混合源需联立各元素库存、反应及热平衡，不能把纯组分蒸气压按质量分数线性插值称为热力学结果。

源能量账可写 C_eff dT_src/dt = P_abs − Q_radiation − Q_conduction − Σ_s L_s Ndot_s − Q_other；L_s与Ndot口径分别J/particle、particles/s，或统一mol。束流设定功率不是已知吸收功率，电子束扫描、孔洞、熔池位置、坩埚反应均影响场。没有源温、活度、系数和热边界时，此模型只解释敏感性，不输出可信绝对速率。参考实现本轮不求解未知热力学常数。

### 直接实测输入模型

把每时间bin的工件入射或净留存元素通量作为输入，直接推进库存；适合独立检查下游材料与光学算法。不要求每次都反演源模型，但不得把输入为实测净量的成功计算叫“由源功率预测膜”。三个选项并列保留，没有新模型替代旧模型的暗示。

## 3 几何输运与氧气

若 Ndot_s 是遮挡前向半球总粒子发射率，归一角函数 f_s(Ω) 的半球积分为1，则点源局部通量为 Φ_s(x)=Ndot_s f_s(Ω) cos⁺θ_inc V/r²。f单位sr⁻¹，接收通量按真实面积计；cos接收投影只乘一次。有限源应对源面和工件运动积分，各物种可有不同角分布。不能把被挡通量重新归一而消灭遮挡损失。

碰撞可先用λ与源基距离L对比诊断。等温同种硬球气体的λ=k_B T/(sqrt(2)πd²p)只是筛查近似；不同蒸气/背景气的输运平均自由程应使用碰撞截面和相对速度。对无碰撞直达份额 exp(−∫ds/λ_s) 的估计，不包含散射回来的粒子，更不含反应或等离子体电场。Kn不足时升级碰撞输运，不靠重新拟合cos指数把组成与角散射混为一谈。

平衡中性O₂撞击率 Φ_O2=p_O2/sqrt(2πm_O2 k_B T_gas)。源区、基片附近、压力计位置可不同；sccm流量不可直接换成工件分压。2Φ_O2为氧核撞击率，不是留存率。活性氧、O⁺、O₂⁺各自建账，远离热平衡时不能把所有物种塞回一个气温。分子解离需核数守恒，电荷态只影响电流转换，不改变核数。

建议保存Ψ_O = 氧核入射率/(In+Sn核入射率)作为暴露坐标，但它不是膜O/(In+Sn)，更不是“氧空位浓度”。即使Ψ_O很大，黏附、解离、表面交换和再溅射仍可限制摄氧。

## 4 状态推进

对元素e的面库存 A_e，

dA_e/dt = Σ_s ν_es S_s Φ_s + R_e − D_e − Σ_i Γ_i Y_e,i + J_interface,e。

A为atoms/m²，ν是每粒子的核数，所有右端为atoms m⁻² s⁻¹。S∈[0,1]为定义清楚的入射留存，不用S>1吸收氧反应增重；R为外部气体/反应补入，D为脱附，Y是每入射离子移走的该元素核数。元素通量相同不代表相态相同。若某步库存小于零，停止并转换到膜耗尽/基片暴露模型，不能裁成0后继续。

有效膜厚通过质量账得到 h=m_A/ρ_eff，m_A=Σ_e A_e M_e/N_A。状态密度改变时 dh/dt=(dm_A/dt)/ρ_eff − h(dρ_eff/dt)/ρ_eff；退火致密化可在质量不变时减薄。QCM软件预设密度、源料压片密度和晶体理论密度不能替代ρ_eff。多层不同ρ需分别计算。未知污染/氢/氩贡献使质量账partial，不要把只追踪In/Sn/O的模型叫全元素闭合。

状态向量建议包括组成、密度、相分数、晶粒/晶界指标、孔隙、缺陷/补偿、应力、温度与时效。每个量具有测量算子；没有独立辨识的变量不必全部自由拟合。电学闭合由下游n_e、μ_dc或实测σ提供。Sn替位激活、补偿、间隙氧和晶界俘获使源Sn比例与自由载流子不一一对应，氧空位也不保证两个可迁移电子。

## 5 与既有研究接口的关系

T05第二轮提供workpiece_arrival.element_flux_atoms_m2_s，定义为入射元素通量；T04第二轮定义净库存、真实膜密度及D/U/R/epsilon；T10第二轮保留局部能角谱、电荷及快中性。ITO状态模块接在它们之后，只读取明确合同，不改变冻结实现。

| 上游量 | 本模块处理 | 禁止的直接跨越 |
|---|---|---|
| QCM净负载 | 校准捕集、反应和几何后才能到工件入射 | QCM厚度直接当ITO实厚 |
| 工件F_In,F_Sn,F_O | 留存/损失与库存 | 当自由电子浓度 |
| 离子能角谱、温度历史 | 元素产额、氧化、缺陷/致密化模型的条件输入 | 电压直接等于每原子剂量 |
| 膜库存和实测密度 | 深度分层、厚度 | 块材密度保证薄膜n,k |
| 校准n_e,μ及介电参数 | 电光观测前向模型 | 单个Rs唯一反推成分/缺陷 |

保留source/time/space/geometry/kernel/input/model七轴不确定度；T02 partial、T03非负贡献边界、原设备验证未完成等状态不因增加ITO而升级。integration/reference_state.py只做单位、元素库存和条件算术；真实机台映射仍是设计合同，不是生产功能。

## 6 独立状态串接演示

`chain_example.py`把人为净元素库存通过人为密度换成厚度，再与独立给定的N、μdc、μopt传入电光前向模型。它显式保留必须由实测/校准提供的缺口，没有从源配方推导N。输出仅为合成算术，`chain_example_result.json`保留全部假设；它不是实际工艺的端到端验证。

File: coat_sim/agent/resources/research_library/research_snapshot/11_transparent_conductive_films/ito/integration/02_calibration_validation.md
# 校准实验与模型选择

original_url: https://github.com/ii33/coating-research-library/blob/d1acac3766a3a1f0a14064edcbeadb7ea4244f4e/11_transparent_conductive_films/ito/integration/02_calibration_validation.md
来源版本：d1acac3766a3a1f0a14064edcbeadb7ea4244f4e。原文中“本轮”“本机”“代码”等指来源研究的范围，不自动代表本软件已实现或已验证。
权利：按用户要求收录项目原创研究文字；来源未声明全库许可证，本导入不改授软件 MIT。第三方原文/图片未内置。
阅读：相对 Markdown 链接改为固定版本在线来源；图片改为原图链接。正文中的源码、数据路径及复算命令仅供阅读，附件与可执行代码未随此快照收录。


本章为待验证的实验设计建议，不是已执行的设备操作。先依据基片、下层器件和设备安全条件确定可行域，再由实測闭合模型。文献窗口用于构造候选域，不能跨装置当最优配方。

## 1 先定义产品指标

至少明确：基片材料/尺寸/厚度/表面；透明要求是400–700 nm、指定可见光加权、近红外还是中红外；透过率是带基片总透过、扣基片相对透过还是镜面透过；入射角与偏振；Rs上限、均匀性、接触结构；散射、颜色、应力/附着、热预算；后续退火气氛及服役条件。未给定时研究可继续，但不能排序出单一“最佳ITO”。

若目的是红外窗口上的透明导电层，须先核查自由载流子导致的IR吸收/反射与基片本身的窗口。可见透明不等于3–5 μm或8–12 μm透明；ITO在所需波段是否可行应先用实测n,k与薄膜厚度预算筛选，不直接移植可见电极配方。导电加热还要分离膜面电阻与电极接触、边缘电流集中和电热边界。

## 2 工艺决策树

1. 基片/下层能否承受文献沉积温度及后处理？若不能，优先研究低温反应蒸镀或离子/等离子体辅助，但同时设定充电、粒子损伤和辐照热预算。低温不自动等于低损伤。
2. 已有电子枪且有可控氧气与基片温度？先以reactive e-beam作为证据较容易迁移的候选，稳定源状态和见证片组成；没有氧控时不要只靠后退火掩盖整层金属富集。
3. 只有阻蒸？明确金属In/Sn或氧化物混源、加热器与坩埚相容性；分别测随源耗尽变化的组分。能蒸出可见膜不证明批内/批间Sn稳定。
4. 要降低热预算而具备活化装置？区分activated reactive evaporation对反应气/蒸气的激活，与独立ion-assisted对工件的能量/剂量。仅记录“辅助电流”不足以迁移，必须量测工件能角谱及受照面积。
5. 已满足电阻但透过差？先分清反射、自由载流子/带间吸收、金属团簇、粗糙散射、基片吸收，再改变变量。增氧、退火、减厚的效应可能反向，不作单调保证。
6. 已满足光谱但Rs高？从厚度、N与μ、接触/测量几何、连续性逐项排查；不得只增加Sn或减少氧。先确认是否处于不连续膜/强空间不均匀区，再决定连续介质模型是否有效。

## 3 最小测量矩阵

| 闭合层 | 最少输入 | 若缺失时的诚实输出 |
|---|---|---|
| 光谱复算 | 波长、厚度、该批膜n,k、基片n,k/厚度、入射/背面条件 | 未知n,k时仅参数扫描，不报真实T/R |
| 面电阻复算 | 厚度分层与σ_dc或N、μ_dc，导电连通性 | 不能用源Sn算Rs |
| 工艺经验响应 | 同设备独立批次工艺历史与响应、样品位置、误差 | 不能跨设备外推 |
| 元素收支 | 物种/元素入射、反应留存/损失或实测净变化 | 保留partial；只总质量不拆In/Sn/O |
| 全源机理 | 源相态/温度、活度、蒸发系数、热边界、时变源库存 | 方程可写，系数unknown，不输出绝对预测 |

同片推荐：厚度/台阶或XRR；4探针/van der Pauw双向互易检查；Hall含磁场反转；UV–Vis–NIR/所需IR的T和R，注明积分球与镜面；椭偏多角；XPS化学态/污染（注意深度剖析离子还原）；XRD相与织构；AFM粗糙/PSD；应力曲率与适配附着测试。不是每个阶段都强求全部仪器，但每增加一个自由参数需有相应可辨识观测。

对实际数据保存原始电压电流、仪器量程、几何修正、空白基片、测量时点和环境。电阻率ρ=Rs·h只适于厚度已知、等效均匀的面内薄膜；导电基片、有限接点、各向异性与非欧姆接触需独立观测算子。

## 4 有界首轮样片计划

这是设计模板，水平值待本机约束后填写，并非要求现在上机。

A. 源稳定性：固定名义速率/温度/氧气，对新料预熔后、运行中、接近允许下限三个源寿命段放置相同见证片；各段在中心与边缘测h、Sn/(In+Sn)与O/(In+Sn)。区分几何角谱与源组分漂移，至少另一天重复关键段。

B. 基础窗口：选氧分压三个水平、基片实际温度三个水平组成3×3矩阵，保持名义厚度一致；至少重复中心条件3次并插入跨批见证。水平不是通用数值：从已核全文设备相近范围及本机安全边界缩小。随机化能随机化的次序，把无法随机化的源耗尽和升温历史作为区组。记录残余水、实际速率和压力计位置。

C. 厚度解耦：在可行的中心工况增设三个厚度，并对极薄样片做连续性检查。以G_sheet对h的趋势检查死层/界面和均匀σ假设；仅2点不宜同时拟合厚度偏置与σ再宣布唯一解。

D. 退火配对：同批相邻片分成原态与不同气氛/温度时程，遵守基片热预算；记录质量/密度/膜厚与电学光学变化。把退火历史作为状态，不与沉积温度合并成一个“热量”。

E. IAD增量：基础工况确定后，独立改变到工件离子通量及能量，在近似等厚度/等热历史下比较；必须留无离子对照。固定束流与蒸发速率比例时二者不可辨识，不能由相关性拟合独立影响。离子剂量改变时同步观察净侵蚀与成分选择性损失。

F. 验证：整批保留，不把同一片重复测量随机拆成训练与验证。至少一组新源料批次/新一天/新位置验证；以预测区间覆盖、偏差和重复性给结论，报告训练范围外样本，不只报R²。

## 5 参数与不确定度

先使用低维经验模型，例如logσ、logN、logμ或介电参数的有界响应面。温度、log p_O2、净生长速率、源寿命、离子观测量和退火状态要带单位标准化。不要同时拟合互为恒等式的logσ=logq+logN+logμ而不说明观测误差关系。

可对测量向量 y=(h,Rs,R_H,T(λ),R(λ),Ψ,Δ,composition)定义 y=H(θ,u)+ε。H包括测量几何和基片；源参数u与材料θ分层，不能让n,k把漏建的背面反射和散射全吞掉。J=∂H/∂θ的秩与奇异值是局部辨识诊断，平坦方向宜报告组合量或区间，不硬报唯一常数。

少量可见透过率往往难以辨识Drude阻尼与等离子频率；单个Rs只约束q∫Nμdz；Sn、缺氧、晶界散射又可能彼此补偿。增加Hall、IR及独立厚度可打破部分相关，不保证所有深度函数唯一。光学μ与Hall μ分开核验，允许晶界导致差异。

小误差可用Σ_y≈JΣ_xJᵀ；共享厚度、压力校准和密度误差必须在Σ_x保留协方差。ρ=Rs h若按独立误差传播只是额外假设。接近零净生长、缺陷饱和或非线性阈值采用有界采样/剖面似然，不能对病态商机械高斯近似。未知不确定度填null，不能填0。

## 6 放行门槛与下一阶段

本轮门槛是文献可追溯、方程/单位一致、小型数值反例通过、文件可复算。实机/生产放行另需目标应用指定的Rs、光谱、均匀性、附着/应力、热循环/湿热或服役要求；本报告不规定未授权产品标准。

停止条件：形成第一版证据窗口、模块合同和离线参考验证即可收口。下一阶段需要用户给基片和波段/面电阻目标，以及已有蒸发源、氧控、加热/IAD能力；不等这些信息也可以保存本轮研究，但不能编造实际参数。
