Repository: ii33/coating-sim

# 行星盘沉积仿真 · Deposition Sim

中文 | [English](README.en.md)

面向光学薄膜研究与工程开发的桌面工具：将膜系设计、行星式蒸发沉积、膜厚分布、光谱分析和结果资产组织到独立工程中。

**当前为开发快照 `dev.20261016.15`，不是正式 Release。** 项目尚未完成全面物理标定；仿真和优化结果用于分析、比较与研究，不能替代设备标定、工艺验证或光学测量。目前从源码运行，不提供已完成发行验收的安装包或依赖管理器 EXE。

## 能做什么

- **沉积建模**：设计蒸发源、基片、机器、修正板和工艺，计算膜厚分布及均匀性，运行有适用边界的工艺和修正板优化。
- **薄膜光学**：编辑膜系与材料 n/k 数据，计算光谱、分析波段与极值，进行厚度优化及实验性结构搜索。
- **工程与资产**：按工程隔离输入、未保存修改和结果；在统一资产库中浏览资源、编辑材料，并按所属范围回收或恢复符合条件的资产。
- **结果与自动化**：管理计算队列和结果资产，使用几何光追与外观渲染工具；部分功能提供 CLI、MCP 和可选 AI 助手入口。不同入口的能力与权限并不相同，见[入口能力矩阵](docs/entrypoint-capabilities.md)。
- **依赖管理**：纯终端交互式在线安装器与标准库高级 CLI，检查 Python 和计算环境、审阅安装计划、选择源码和镜像，将完整用户依赖放入隔离虚拟环境。

File: coat_sim/core/resources/researched_materials.json (part 1 of 68)
{
  "schema_version": 1,
  "dataset_id": "existing-research-materials-2026-10-04-v1",
  "scope": "16 T04 priority material-role entries + ITO + fused silica method demonstrator",
  "materials": [
    {
      "id": "Ta2O5_film",
      "name": "Ta2O5 镀膜材料",
      "formula": "Ta2O5",
      "roles": [
        "film"
      ],
      "aliases": [
        "Ta2O5"
      ],
      "description": "既有T04材料研究；文献/厂家条件化参考，非本机已验证常数。",
      "sources": [
        {
          "id": "OX-01",
          "title": "Kurt J. Lesker — Tantalum Pentoxide Evaporation Process Notes",
          "url": "https://www.lesker.com/newweb/deposition_materials/deposition-materials-notes.cfm?pgid=ta4",
          "local_path": "04_coating_and_substrate_materials/data/source_registry.json",
          "locator": "Specifications; Thermal/E-beam Evaporation",
          "access_status": "full_html",
          "original_record": {
            "id": "OX-01",
            "title": "Kurt J. Lesker — Tantalum Pentoxide Evaporation Process Notes",
            "url": "https://www.lesker.com/newweb/deposition_materials/deposition-materials-notes.cfm?pgid=ta4",
            "access_date": "2026-10-02",
            "source_class": "manufacturer_technical",
            "access_scope": "full_html",
            "locator": "Specifications; Thermal/E-beam Evaporation",
            "license_notes": "版权归原权利人；本库仅原创摘要、必要事实摘录与来源链接，不保存或再分发原PDF/图表。",
            "specific_supported_claims": "Ta2O5 商品参考块材密度、电子束优先、坩埚与供氧经验窗口",
            "limitations": "厂商经验未给样本数和误差，不是设备无关配方；“退火消除吸收”不能作为所有膜的保证",
            "summary_path": "sources/summaries/oxides_ox_01.md",
            "registry_origin": "oxide_sources.json"
          }
        },
        {
          "id": "OX-05",
          "title": "Niederwald et al. — Ion-assisted deposition of oxide materials at room temperature by use of different ion sources (1999)",
          "url": "https://opg.optica.org/ao/abstract.cfm?uri=ao-38-16-3610",
          "local_path": "04_coating_and_substrate_materials/data/source_registry.json",
          "locator": "Applied Optics 38, 3610–3613; Tables 1–4; DOI 10.1364/AO.38.003610",
          "access_status": "publisher_abstract_and_tables",
          "original_record": {
            "id": "OX-05",
            "title": "Niederwald et al. — Ion-assisted deposition of oxide materials at room temperature by use of different ion sources (1999)",
            "url": "https://opg.optica.org/ao/abstract.cfm?uri=ao-38-16-3610",
            "access_date": "2026-10-02",
            "source_class": "original_paper",
            "access_scope": "publisher_abstract_and_tables",
            "locator": "Applied Optics 38, 3610–3613; Tables 1–4; DOI 10.1364/AO.38.003610",
            "license_notes": "版权归原权利人；本库仅原创摘要、必要事实摘录与来源链接，不保存或再分发原PDF/图表。",
            "specific_supported_claims": "同一研究中 Ta2O5、TiO2、SiO2、H4 的550 nm折射率因离子源类型而不同",
            "limitations": "非加热玻璃上的电子束IAD；表未给n误差；各工艺吸收ppm不可脱离膜厚和电场直接转为k",
            "summary_path": "sources/summaries/oxides_ox_05.md",
            "registry_origin": "oxide_sources.json"
          }
        },
        {
          "id": "OX-06",
          "title": "Durante et al. — Role of substrate and TiO2 content in TiO2:Ta2O5 coatings for gravitational wave detectors (2024)",
          "url": "https://inspirehep.net/files/3c4e23b65057a6e6b3a6ea500307f62e",
          "local_path": "04_coating_and_substrate_materials/data/source_registry.json",
          "locator": "Classical and Quantum Gravity 41 025005; sections 2.1–2.5; Tables 1–2; DOI 10.1088/1361-6382/ad1613",
          "access_status": "full_pdf_text",
          "original_record": {
            "id": "OX-06",
            "title": "Durante et al. — Role of substrate and TiO2 content in TiO2:Ta2O5 coatings for gravitational wave detectors (2024)",
            "url": "https://inspirehep.net/files/3c4e23b65057a6e6b3a6ea500307f62e",
            "access_date": "2026-10-02",
            "source_class": "original_paper",
            "access_scope": "full_pdf_text",
            "locator": "Classical and Quantum Gravity 41 025005; sections 2.1–2.5; Tables 1–2; DOI 10.1088/1361-6382/ad1613",
            "license_notes": "版权归原权利人；本库仅原创摘要、必要事实摘录与来源链接，不保存或再分发原PDF/图表。",
            "specific_supported_claims": "IBS名义Ta2O5的NIR n退火前后变化；名义零Ti样品EDS却有7.1±0.6% Ti，必须隔离",
            "limitations": "零Ti不是经成分验证的纯Ta2O5；Si和SiO2基片退火平台时间不同；n无逐值误差",
            "summary_path": "sources/summaries/oxides_ox_06.md",
            "registry_origin": "oxide_sources.json"
          }
        },
        {
          "id": "OX-07",
          "title": "Amato et al. — High-Reflection Coatings for Gravitational-Wave Detectors: State of The Art and Future Developments (2018)",
          "url": "https://s3.cern.ch/inspire-prod-files-d/daf5e3587dbe1123c14e37ca01873897",
          "local_path": "04_coating_and_substrate_materials/data/source_registry.json",
          "locator": "J. Phys.: Conf. Ser. 957 012006; Table 1; section 2.3; DOI 10.1088/1742-6596/957/1/012006",
          "access_status": "full_pdf_text",
          "original_record": {
            "id": "OX-07",
            "title": "Amato et al. — High-Reflection Coatings for Gravitational-Wave Detectors: State of The Art and Future Developments (2018)",
            "url": "https://s3.cern.ch/inspire-prod-files-d/daf5e3587dbe1123c14e37ca01873897",
            "access_date": "2026-10-02",
            "source_class": "author_experiment_conference_paper",
            "access_scope": "full_pdf_text",
            "locator": "J. Phys.: Conf. Ser. 957 012006; Table 1; section 2.3; DOI 10.1088/1742-6596/957/1/012006",
            "license_notes": "原文标示CC BY 3.0，仍仅存摘要与链接；未归档原PDF。",
            "specific_supported_claims": "IBS SiO2与Ta2O5的配对密度/n数据及误差；设备差异和退火敏感性",
            "limitations": "Table 1各n/ρ行的退火状态未单独明示；保留该限制，不能伪装成标准沉积态常数",
            "summary_path": "sources/summaries/oxides_ox_07.md",
            "registry_origin": "oxide_sources.json"
          }
        },
        {
          "id": "OX-20",
          "title": "SUSONITY — Ta2O5 Patinal 108500 SDS SG, revision 2022-12-09",
          "url": "https://www.merckmillipore.com/Web-INTL-Site/en_US/-/USD/ShowDocument-File?Country=SG&DocumentId=108500_SDS_SG_EN.PDF&DocumentType=MSD&DocumentUID=362286534&Language=EN&Origin=SERP&ProductSKU=MDA_CHEM-108500",
          "local_path": "04_coating_and_substrate_materials/data/source_registry.json",
          "locator": "sections 1–2; version 1.2; printed 2025-08-03",
          "access_status": "official_search_index_excerpt_open_cache_miss",
          "original_record": {
            "id": "OX-20",
            "title": "SUSONITY — Ta2O5 Patinal 108500 SDS SG, revision 2022-12-09",
            "url": "https://www.merckmillipore.com/Web-INTL-Site/en_US/-/USD/ShowDocument-File?Country=SG&DocumentId=108500_SDS_SG_EN.PDF&DocumentType=MSD&DocumentUID=362286534&Language=EN&Origin=SERP&ProductSKU=MDA_CHEM-108500",
            "access_date": "2026-10-02",
            "source_class": "official_sds",
            "access_scope": "official_search_index_excerpt_open_cache_miss",
            "locator": "sections 1–2; version 1.2; printed 2025-08-03",
            "license_notes": "版权归原权利人；本库仅原创摘要、必要事实摘录与来源链接，不保存或再分发原PDF/图表。",
            "specific_supported_claims": "CAS1314-61-0，所引CLP下未分类为危险品，P260防尘",
            "limitations": "不是使用者所在地完整合规结论；现场须取同货号当前当地SDS",
            "summary_path": "sources/summaries/oxides_ox_20.md",
            "registry_origin": "oxide_sources.json"
          }
        },
        {
          "id": "MR_SOURCE:MR-S06",
          "title": "Kaufman & Robinson, Technical Note TN-05: Ion-Assist Doses",
          "url": "https://ionsources.com/wp-content/uploads/2024/01/TN-05_Ion-Assist-Doses-Resource.pdf",
          "local_path": "04_coating_and_substrate_materials/round2_material_response_contract/sources/source_registry.json",
          "locator": "PDF pp.2–3 (printed pp.1–2); Accuracy section; end-Hall worked example",
          "access_status": "official_public_pdf_read_via_web_no_local_copy",
          "original_record": {
            "source_id": "MR-S06",
            "title": "Kaufman & Robinson, Technical Note TN-05: Ion-Assist Doses",
            "url": "https://ionsources.com/wp-content/uploads/2024/01/TN-05_Ion-Assist-Doses-Resource.pdf",
            "doi": null,
            "source_class": "manufacturer_primary_technical_note",
            "access_date": "2026-10-02",
            "access_scope": "official_public_pdf_read_via_web_no_local_copy",
            "locator": "PDF pp.2–3 (printed pp.1–2); Accuracy section; end-Hall worked example",
            "supported_scope": "剂量归一化依赖沉积速率、到靶电流估计；厂家明确推荐量只是实验起点",
            "limitations": "示例为End-Hall；推荐剂量不是材料响应测量；等总能量/原子不证明等n/k、应力、附着；不引用其剂量数为生产设定",
            "inherited_aliases": [
              "T10:IS-06"
            ],
            "short_quote": {
              "text": "starting points for experimental tests, not final values",
              "locator": "Accuracy, PDF p.3",
              "word_count": 8
            },
            "original_saved": false,
            "fulltext_downloaded": false,
            "redistribute_original": false,
            "summary_is_original_chinese": true,
            "summary_path": "sources/summaries/MR-S06.md"
          }
        },
        {
          "id": "MR_SOURCE:MR-S10",
          "title": "BIPM, SI defining constants and The International System of Units (SI), 9th edition",
          "url": "https://www.bipm.org/en/measurement-units/si-defining-constants",
          "local_path": "04_coating_and_substrate_materials/round2_material_response_contract/sources/source_registry.json",
          "locator": "BIPM defining-constants table; SI Brochure 9th ed. §§2.2 and 4, Table 8, printed pp.127–128 and 145–146 (PDF pp.13–14 and 31–32)",
          "access_status": "official_full_html_and_public_SI_brochure_selected_sections_read_no_local_copy",
          "original_record": {
            "source_id": "MR-S10",
            "title": "BIPM, SI defining constants and The International System of Units (SI), 9th edition",
            "url": "https://www.bipm.org/en/measurement-units/si-defining-constants",
            "doi": null,
            "source_class": "official_metrology_definition",
            "access_date": "2026-10-02",
            "access_scope": "official_full_html_and_public_SI_brochure_selected_sections_read_no_local_copy",
            "locator": "BIPM defining-constants table; SI Brochure 9th ed. §§2.2 and 4, Table 8, printed pp.127–128 and 145–146 (PDF pp.13–14 and 31–32)",
            "additional_verified_url": "https://www.bipm.org/documents/20126/41483022/SI-Brochure-9-EN.pdf/2d2b50bf-f2b4-9661-f402-5f9d66e4b507?version=1.9",
            "version_note": "PDF URL includes version=1.9; the actual fetched cover marks v1.08. Record observed text rather than infer revision from URL. SI defining values agree with official current HTML.",
            "supported_scope": "NA=6.02214076e23 mol^-1、e=1.602176634e-19 C为SI定义精确值；1 eV=1.602176634e-19 J用于单位换算",
            "limitations": "只引单位/常数定义；不能消除粒种、电荷态、谱测量、质量、密度和流量的实验不确定度；不是材料物性来源",
            "inherited_aliases": [],
            "short_quote": {
              "text": "The numerical values of the seven defining constants have no uncertainty.",
              "locator": "official HTML, paragraph following constants table",
              "word_count": 11
            },
            "original_saved": false,
            "fulltext_downloaded": false,
            "redistribute_original": false,
            "summary_is_original_chinese": true,
            "summary_path": "sources/summaries/MR-S10.md"
          }
        },
        {
          "id": "T04_SOURCE:OX-01",
          "title": "Kurt J. Lesker — Tantalum Pentoxide Evaporation Process Notes",
          "url": "https://www.lesker.com/newweb/deposition_materials/deposition-materials-notes.cfm?pgid=ta4",
          "local_path": "04_coating_and_substrate_materials/data/source_registry.json",
          "locator": "Specifications; Thermal/E-beam Evaporation",
          "access_status": "full_html",
          "original_record": {
            "id": "OX-01",
            "title": "Kurt J. Lesker — Tantalum Pentoxide Evaporation Process Notes",
            "url": "https://www.lesker.com/newweb/deposition_materials/deposition-materials-notes.cfm?pgid=ta4",
            "access_date": "2026-10-02",
            "source_class": "manufacturer_technical",
            "access_scope": "full_html",
            "locator": "Specifications; Thermal/E-beam Evaporation",
            "license_notes": "版权归原权利人；本库仅原创摘要、必要事实摘录与来源链接，不保存或再分发原PDF/图表。",
            "specific_supported_claims": "Ta2O5 商品参考块材密度、电子束优先、坩埚与供氧经验窗口",
            "limitations": "厂商经验未给样本数和误差，不是设备无关配方；“退火消除吸收”不能作为所有膜的保证",
            "summary_path": "sources/summaries/oxides_ox_01.md",
            "registry_origin": "oxide_sources.json"
          }
        },
        {
          "id": "T04_SOURCE:OX-05",
          "title": "Niederwald et al. — Ion-assisted deposition of oxide materials at room temperature by use of different ion sources (1999)",
          "url": "https://opg.optica.org/ao/abstract.cfm?uri=ao-38-16-3610",
          "local_path": "04_coating_and_substrate_materials/data/source_registry.json",
          "locator": "Applied Optics 38, 3610–3613; Tables 1–4; DOI 10.1364/AO.38.003610",
          "access_status": "publisher_abstract_and_tables",
          "original_record": {
            "id": "OX-05",
            "title": "Niederwald et al. — Ion-assisted deposition of oxide materials at room temperature by use of different ion sources (1999)",
            "url": "https://opg.optica.org/ao/abstract.cfm?uri=ao-38-16-3610",
            "access_date": "2026-10-02",
            "source_class": "original_paper",
            "access_scope": "publisher_abstract_and_tables",
            "locator": "Applied Optics 38, 3610–3613; Tables 1–4; DOI 10.1364/AO.38.003610",
            "license_notes": "版权归原权利人；本库仅原创摘要、必要事实摘录与来源链接，不保存或再分发原PDF/图表。",
            "specific_supported_claims": "同一研究中 Ta2O5、TiO2、SiO2、H4 的550 nm折射率因离子源类型而不同",
            "limitations": "非加热玻璃上的电子束IAD；表未给n误差；各工艺吸收ppm不可脱离膜厚和电场直接转为k",
            "summary_path": "sources/summaries/oxides_ox_05.md",
            "registry_origin": "oxide_sources.json"
          }
        },
        {
          "id": "T04_SOURCE:OX-06",
          "title": "Durante et al. — Role of substrate and TiO2 content in TiO2:Ta2O5 coatings for gravitational wave detectors (2024)",
          "url": "https://inspirehep.net/files/3c4e23b65057a6e6b3a6ea500307f62e",
          "local_path": "04_coating_and_substrate_materials/data/source_registry.json",
          "locator": "Classical and Quantum Gravity 41 025005; sections 2.1–2.5; Tables 1–2; DOI 10.1088/1361-6382/ad1613",
          "access_status": "full_pdf_text",
          "original_record": {
            "id": "OX-06",
            "title": "Durante et al. — Role of substrate and TiO2 content in TiO2:Ta2O5 coatings for gravitational wave detectors (2024)",
            "url": "https://inspirehep.net/files/3c4e23b65057a6e6b3a6ea500307f62e",
            "access_date": "2026-10-02",
            "source_class": "original_paper",
            "access_scope": "full_pdf_text",
            "locator": "Classical and Quantum Gravity 41 025005; sections 2.1–2.5; Tables 1–2; DOI 10.1088/1361-6382/ad1613",
            "license_notes": "版权归原权利人；本库仅原创摘要、必要事实摘录与来源链接，不保存或再分发原PDF/图表。",
            "specific_supported_claims": "IBS名义Ta2O5的NIR n退火前后变化；名义零Ti样品EDS却有7.1±0.6% Ti，必须隔离",
            "limitations": "零Ti不是经成分验证的纯Ta2O5；Si和SiO2基片退火平台时间不同；n无逐值误差",
            "summary_path": "sources/summaries/oxides_ox_06.md",
            "registry_origin": "oxide_sources.json"
          }
        },
        {
          "id": "T04_SOURCE:OX-07",
          "title": "Amato et al. — High-Reflection Coatings for Gravitational-Wave Detectors: State of The Art and Future Developments (2018)",
          "url": "https://s3.cern.ch/inspire-prod-files-d/daf5e3587dbe1123c14e37ca01873897",
          "local_path": "04_coating_and_substrate_materials/data/source_registry.json",
          "locator": "J. Phys.: Conf. Ser. 957 012006; Table 1; section 2.3; DOI 10.1088/1742-6596/957/1/012006",
          "access_status": "full_pdf_text",
          "original_record": {
            "id": "OX-07",
            "title": "Amato et al. — High-Reflection Coatings for Gravitational-Wave Detectors: State of The Art and Future Developments (2018)",
            "url": "https://s3.cern.ch/inspire-prod-files-d/daf5e3587dbe1123c14e37ca01873897",
            "access_date": "2026-10-02",
            "source_class": "author_experiment_conference_paper",
            "access_scope": "full_pdf_text",
            "locator": "J. Phys.: Conf. Ser. 957 012006; Table 1; section 2.3; DOI 10.1088/1742-6596/957/1/012006",
            "license_notes": "原文标示CC BY 3.0，仍仅存摘要与链接；未归档原PDF。",
            "specific_supported_claims": "IBS SiO2与Ta2O5的配对密度/n数据及误差；设备差异和退火敏感性",
            "limitations": "Table 1各n/ρ行的退火状态未单独明示；保留该限制，不能伪装成标准沉积态常数",
            "summary_path": "sources/summaries/oxides_ox_07.md",
            "registry_origin": "oxide_sources.json"
          }
        },
        {
          "id": "T04_SOURCE:OX-20",
          "title": "SUSONITY — Ta2O5 Patinal 108500 SDS SG, revision 2022-12-09",
          "url": "https://www.merckmillipore.com/Web-INTL-Site/en_US/-/USD/ShowDocument-File?Country=SG&DocumentId=108500_SDS_SG_EN.PDF&DocumentType=MSD&DocumentUID=362286534&Language=EN&Origin=SERP&ProductSKU=MDA_CHEM-108500",
          "local_path": "04_coating_and_substrate_materials/data/source_registry.json",
          "locator": "sections 1–2; version 1.2; printed 2025-08-03",
          "access_status": "official_search_index_excerpt_open_cache_miss",
          "original_record": {
            "id": "OX-20",
            "title": "SUSONITY — Ta2O5 Patinal 108500 SDS SG, revision 2022-12-09",
            "url": "https://www.merckmillipore.com/Web-INTL-Site/en_US/-/USD/ShowDocument-File?Country=SG&DocumentId=108500_SDS_SG_EN.PDF&DocumentType=MSD&DocumentUID=362286534&Language=EN&Origin=SERP&ProductSKU=MDA_CHEM-108500",
            "access_date": "2026-10-02",
            "source_class": "official_sds",
            "access_scope": "official_search_index_excerpt_open_cache_miss",
            "locator": "sections 1–2; version 1.2; printed 2025-08-03",
            "license_notes": "版权归原权利人；本库仅原创摘要、必要事实摘录与来源链接，不保存或再分发原PDF/图表。",
            "specific_supported_claims": "CAS1314-61-0，所引CLP下未分类为危险品，P260防尘",
            "limitations": "不是使用者所在地完整合规结论；现场须取同货号当前当地SDS",
            "summary_path": "sources/summaries/oxides_ox_20.md",
            "registry_origin": "oxide_sources.json"
          }
        },
        {
          "id": "T10_SOURCE:IS-11",
          "title": "Ion-assisted deposition of optical thin films: low energy vs high energy bombardment",
          "url": "https://opg.optica.org/ao/abstract.cfm?uri=ao-23-4-552",
          "local_path": "10_ion_sources/data/source_registry.json",
          "locator": "DOI10.1364/AO.23.000552; abstract; TableI",
          "access_status": "abstract_and_html_tables",
          "original_record": {
            "source_id": "IS-11",
            "title": "Ion-assisted deposition of optical thin films: low energy vs high energy bombardment",
            "author": "J.R. McNeil et al.",
            "publication": "1984",
            "url": "https://opg.optica.org/ao/abstract.cfm?uri=ao-23-4-552",
            "evidence_class": "P",
            "access_level": "abstract_and_html_tables",
            "source_type": "oxygen IAD; source identity cross-check required for exact setup",
            "claim": "SiO2与TiO2对氧离子能量响应不同；高能对TiO2化学计量可能有害。",
            "locator": "DOI10.1364/AO.23.000552; abstract; TableI",
            "limitations": "摘要能量30–500eV，表II另有700eV；不可把不同组实验拼成统一窗口。未核全文装置所有细节。",
            "checked_on": "2026-10-02",
            "original_redistribution_allowed": false,
            "release_original": false,
            "summary_redistribution_allowed": true
          }
        },
        {
          "id": "T10_SOURCE:IS-13",
          "title": "Properties of Ta2O5 thin films prepared by ion-assisted deposition",
          "url": "https://www.sciencedirect.com/science/article/pii/S0025540813005801",
          "local_path": "10_ion_sources/data/source_registry.json",
          "locator": "DOI10.1016/j.materresbull.2013.06.068; publisher Experimental snippet; UM11821 indexed abstract",
          "access_status": "publisher_index_excerpt_and_institutional_abstract",
          "original_record": {
            "source_id": "IS-13",
            "title": "Properties of Ta2O5 thin films prepared by ion-assisted deposition",
            "author": "M.S. Farhan, E. Zalnezhad, A.R. Bushroa",
            "publication": "2013",
            "url": "https://www.sciencedirect.com/science/article/pii/S0025540813005801",
            "evidence_class": "P",
            "access_level": "publisher_index_excerpt_and_institutional_abstract",
            "source_type": "Kaufman + e-beam on fused silica, room temperature",
            "claim": "论文比较束参数、氧流、速率、光学与应力；论文报告一组300eV/60μA cm−2/20sccm/0.6nm s−1条件。",
            "locator": "DOI10.1016/j.materresbull.2013.06.068; publisher Experimental snippet; UM11821 indexed abstract",
            "limitations": "全文未取得；UM当前跳转KNOVA，保留索引限制。不给此组条件本机推荐地位。",
            "checked_on": "2026-10-02",
            "original_redistribution_allowed": false,
            "release_original": false,
            "summary_redistribution_allowed": true
          }
        }
      ],
      "properties": [
        {
          "id": "OXP-001",
          "name": "refractive_index_n",
          "value": 2.15,
          "unit": "1",
          "conditions": {
            "wavelength_nm": 550,
            "method": "electron_beam_evaporation_with_ion_assistance",
            "substrate": "unheated_glass",
            "ion_source_type": "EH",
            "measurement": "spectrophotometric",
            "source_locator": "Table 2",
            "sample_state": "thin_film",
            "uncertainty": {
              "status": "not_reported",
              "note": "来源未报告逐值测量不确定度，不解释为零"
            },
            "original_status": "literature_reference",
            "design_ready": false,
            "use_as_universal_constant": false,
            "provenance_path": "04_coating_and_substrate_materials/data/property_records.json"
          },
          "source_ids": [
            "OX-05"
          ],
          "status": "conditional",
          "notes": "保留来源状态与工艺条件，不自动迁移到本机",
          "original_record": {
            "record_id": "OXP-001",
            "material_id": "Ta2O5_film",
            "property": "refractive_index_n",
            "value": 2.15,
            "unit": "1",
            "source_id": "OX-05",
            "conditions": {
              "wavelength_nm": 550,
              "method": "electron_beam_evaporation_with_ion_assistance",
              "substrate": "unheated_glass",
              "ion_source_type": "EH",
              "measurement": "spectrophotometric",
              "source_locator": "Table 2"
            },
            "uncertainty": {
              "status": "not_reported",
              "note": "来源未报告逐值测量不确定度，不解释为零"
            },
            "validation_level": "literature_only",
            "sample_state": "thin_film",
            "use_as_universal_constant": false,
            "state": "thin_film",
            "original_status": null,
            "status": "literature_reference",
            "design_ready": false,
            "registry_origin": "oxide_property_records.json"
          }
        },
        {
          "id": "OXP-002",
          "name": "refractive_index_n",
          "value": 2.13,
          "unit": "1",
          "conditions": {
            "wavelength_nm": 550,
            "method": "electron_beam_evaporation_with_ion_assistance",
            "substrate": "unheated_glass",
            "ion_source_type": "PS",
            "measurement": "spectrophotometric",
            "source_locator": "Table 2",
            "sample_state": "thin_film",
            "uncertainty": {
              "status": "not_reported",
              "note": "来源未报告逐值测量不确定度，不解释为零"
            },
            "original_status": "literature_reference",
            "design_ready": false,
            "use_as_universal_constant": false,
            "provenance_path": "04_coating_and_substrate_materials/data/property_records.json"
          },
          "source_ids": [
            "OX-05"
          ],
          "status": "conditional",
          "notes": "保留来源状态与工艺条件，不自动迁移到本机",
          "original_record": {
            "record_id": "OXP-002",
            "material_id": "Ta2O5_film",
            "property": "refractive_index_n",
            "value": 2.13,
            "unit": "1",
            "source_id": "OX-05",
            "conditions": {
              "wavelength_nm": 550,
              "method": "electron_beam_evaporation_with_ion_assistance",
              "substrate": "unheated_glass",
              "ion_source_type": "PS",
              "measurement": "spectrophotometric",
              "source_locator": "Table 2"
            },
            "uncertainty": {
              "status": "not_reported",
              "note": "来源未报告逐值测量不确定度，不解释为零"
            },
            "validation_level": "literature_only",
            "sample_state": "thin_film",
            "use_as_universal_constant": false,
            "state": "thin_film",
            "original_status": null,
            "status": "literature_reference",
            "design_ready": false,
            "registry_origin": "oxide_property_records.json"
          }
        },
        {
          "id": "OXP-003",
          "name": "refractive_index_n",
          "value": 2.01,
          "unit": "1",
          "conditions": {
            "wavelength_nm": 550,
            "method": "electron_beam_evaporation_with_ion_assistance",
            "substrate": "unheated_glass",
            "ion_source_type": "CC",
            "measurement": "spectrophotometric",
            "source_locator": "Table 2",
            "sample_state": "thin_film",
            "uncertainty": {
              "status": "not_reported",
              "note": "来源未报告逐值测量不确定度，不解释为零"
            },
            "original_status": "literature_reference",
            "design_ready": false,
            "use_as_universal_constant": false,
            "provenance_path": "04_coating_and_substrate_materials/data/property_records.json"
          },
          "source_ids": [
            "OX-05"
          ],
          "status": "conditional",
          "notes": "保留来源状态与工艺条件，不自动迁移到本机",
          "original_record": {
            "record_id": "OXP-003",
            "material_id": "Ta2O5_film",
            "property": "refractive_index_n",
            "value": 2.01,
            "unit": "1",
            "source_id": "OX-05",
            "conditions": {
              "wavelength_nm": 550,
              "method": "electron_beam_evaporation_with_ion_assistance",
              "substrate": "unheated_glass",
              "ion_source_type": "CC",
              "measurement": "spectrophotometric",
              "source_locator": "Table 2"
            },
            "uncertainty": {
              "status": "not_reported",
              "note": "来源未报告逐值测量不确定度，不解释为零"
            },
            "validation_level": "literature_only",
            "sample_state": "thin_film",
            "use_as_universal_constant": false,
            "state": "thin_film",
            "original_status": null,
            "status": "literature_reference",
            "design_ready": false,
            "registry_origin": "oxide_property_records.json"
          }
        },
        {
          "id": "OXP-004",
          "name": "refractive_index_n",
          "value": 2.03,
          "unit": "1",
          "conditions": {
            "method": "ion_beam_sputtering",
            "coater": "Grand Coater",
            "wavelength_nm": 1064,
            "source_locator": "Table 1",
            "anneal_state": "not_explicit_per_optical_density_row",
            "deposition_temperature": "not_frozen",
            "sample_state": "thin_film",
            "uncertainty": {
              "status": "reported_plus_minus",
              "absolute": 0.02,
              "unit": "1",
              "coverage": "not_stated_in_table"
            },
            "original_status": "literature_reference",
            "design_ready": false,
            "use_as_universal_constant": false,
            "provenance_path": "04_coating_and_substrate_materials/data/property_records.json"
          },
          "source_ids": [
            "OX-07"
          ],
          "status": "conditional",
          "notes": "保留来源状态与工艺条件，不自动迁移到本机",
          "original_record": {
            "record_id": "OXP-004",
            "material_id": "Ta2O5_film",
            "property": "refractive_index_n",
            "value": 2.03,
            "unit": "1",
            "source_id": "OX-07",
            "conditions": {
              "method": "ion_beam_sputtering",
              "coater": "Grand Coater",
              "wavelength_nm": 1064,
              "source_locator": "Table 1",
              "anneal_state": "not_explicit_per_optical_density_row",
              "deposition_temperature": "not_frozen"
            },
            "uncertainty": {
              "status": "reported_plus_minus",
              "absolute": 0.02,
              "unit": "1",
              "coverage": "not_stated_in_table"
            },
            "validation_level": "literature_only",
            "sample_state": "thin_film",
            "use_as_universal_constant": false,
            "state_flag": "thermal_history_incomplete",
            "state": "thin_film",
            "original_status": null,
            "status": "literature_reference",
            "design_ready": false,
            "registry_origin": "oxide_property_records.json"
          }
        },
        {
          "id": "OXP-005",
          "name": "mass_density",
          "value": 7.34,
          "unit": "g/cm3",
          "conditions": {
            "method": "ion_beam_sputtering",
            "coater": "Grand Coater",
            "wavelength_nm": 1064,
            "source_locator": "Table 1",
            "anneal_state": "not_explicit_per_optical_density_row",
            "deposition_temperature": "not_frozen",
            "sample_state": "thin_film",
            "uncertainty": {
              "status": "reported_plus_minus",
              "absolute": 0.07,
              "unit": "g/cm3",
              "coverage": "not_stated_in_table"
            },
            "original_status": "literature_reference",
            "design_ready": false,
            "use_as_universal_constant": false,
            "provenance_path": "04_coating_and_substrate_materials/data/property_records.json"
          },
          "source_ids": [
            "OX-07"
          ],
          "status": "conditional",
          "notes": "保留来源状态与工艺条件，不自动迁移到本机",
          "original_record": {
            "record_id": "OXP-005",
            "material_id": "Ta2O5_film",
            "property": "mass_density",
            "value": 7.34,
            "unit": "g/cm3",
            "source_id": "OX-07",
            "conditions": {
              "method": "ion_beam_sputtering",
              "coater": "Grand Coater",
              "wavelength_nm": 1064,
              "source_locator": "Table 1",
              "anneal_state": "not_explicit_per_optical_density_row",
              "deposition_temperature": "not_frozen"
            },
            "uncertainty": {
              "status": "reported_plus_minus",
              "absolute": 0.07,
              "unit": "g/cm3",
              "coverage": "not_stated_in_table"
            },
            "validation_level": "literature_only",
            "sample_state": "thin_film",
            "use_as_universal_constant": false,
            "state_flag": "thermal_history_incomplete",
            "state": "thin_film",
            "original_status": null,
            "status": "literature_reference",
            "design_ready": false,
            "registry_origin": "oxide_property_records.json"
          }
        },
        {
          "id": "OXP-006",
          "name": "refractive_index_n",
          "value": 2.08,
          "unit": "1",
          "conditions": {
            "method": "ion_beam_sputtering",
            "coater": "Spector",
            "wavelength_nm": 1064,
            "source_locator": "Table 1",
            "anneal_state": "not_explicit_per_optical_density_row",
            "deposition_temperature": "not_frozen",
            "sample_state": "thin_film",
            "uncertainty": {
              "status": "reported_plus_minus",
              "absolute": 0.02,
              "unit": "1",
              "coverage": "not_stated_in_table"
            },
            "original_status": "literature_reference",
            "design_ready": false,
            "use_as_universal_constant": false,
            "provenance_path": "04_coating_and_substrate_materials/data/property_records.json"
          },
          "source_ids": [
            "OX-07"
          ],
          "status": "conditional",
          "notes": "保留来源状态与工艺条件，不自动迁移到本机",
          "original_record": {
            "record_id": "OXP-006",
            "material_id": "Ta2O5_film",
            "property": "refractive_index_n",
            "value": 2.08,
            "unit": "1",
            "source_id": "OX-07",
            "conditions": {
              "method": "ion_beam_sputtering",
              "coater": "Spector",
              "wavelength_nm": 1064,
              "source_locator": "Table 1",
              "anneal_state": "not_explicit_per_optical_density_row",
              "deposition_temperature": "not_frozen"
            },
            "uncertainty": {
              "status": "reported_plus_minus",
              "absolute": 0.02,
              "unit": "1",
              "coverage": "not_stated_in_table"
            },
            "validation_level": "literature_only",
            "sample_state": "thin_film",
            "use_as_universal_constant": false,
            "state_flag": "thermal_history_incomplete",
            "state": "thin_film",
            "original_status": null,
            "status": "literature_reference",
            "design_ready": false,
            "registry_origin": "oxide_property_records.json"
          }
        },
        {
          "id": "OXP-007",
          "name": "mass_density",
          "value": 7.5,
          "unit": "g/cm3",
          "conditions": {
            "method": "ion_beam_sputtering",
            "coater": "Spector",
            "wavelength_nm": 1064,
            "source_locator": "Table 1",
            "anneal_state": "not_explicit_per_optical_density_row",
            "deposition_temperature": "not_frozen",
            "sample_state": "thin_film",
            "uncertainty": {
              "status": "reported_plus_minus",
              "absolute": 0.1,
              "unit": "g/cm3",
              "coverage": "not_stated_in_table"
            },
            "original_status": "literature_reference",
            "design_ready": false,
            "use_as_universal_constant": false,
            "provenance_path": "04_coating_and_substrate_materials/data/property_records.json"
          },
          "source_ids": [
            "OX-07"
          ],
          "status": "conditional",
          "notes": "保留来源状态与工艺条件，不自动迁移到本机",
          "original_record": {
            "record_id": "OXP-007",
            "material_id": "Ta2O5_film",
            "property": "mass_density",
            "value": 7.5,
            "unit": "g/cm3",
            "source_id": "OX-07",
            "conditions": {
              "method": "ion_beam_sputtering",
              "coater": "Spector",
              "wavelength_nm": 1064,
              "source_locator": "Table 1",
              "anneal_state": "not_explicit_per_optical_density_row",
              "deposition_temperature": "not_frozen"
            },
            "uncertainty": {
              "status": "reported_plus_minus",
              "absolute": 0.1,
              "unit": "g/cm3",
              "coverage": "not_stated_in_table"
            },
            "validation_level": "literature_only",
            "sample_state": "thin_film",
            "use_as_universal_constant": false,
            "state_flag": "thermal_history_incomplete",
            "state": "thin_film",
            "original_status": null,
            "status": "literature_reference",
            "design_ready": false,
            "registry_origin": "oxide_property_records.json"
          }
        },
        {
          "id": "OXP-008",
          "name": "refractive_index_n",
          "value": 2.014,
          "unit": "1",
          "conditions": {
            "method": "ion_beam_sputtering",
            "coater": "DIBS",
            "wavelength_nm": 1064,
            "source_locator": "Table 1",
            "anneal_state": "not_explicit_per_optical_density_row",
            "deposition_temperature": "not_frozen",
            "sample_state": "thin_film",
            "uncertainty": {
              "status": "reported_plus_minus",
              "absolute": 0.005,
              "unit": "1",
              "coverage": "not_stated_in_table"
            },
            "original_status": "literature_reference",
            "design_ready": false,
            "use_as_universal_constant": false,
            "provenance_path": "04_coating_and_substrate_materials/data/property_records.json"
          },
          "source_ids": [
            "OX-07"
          ],
          "status": "conditional",
          "notes": "保留来源状态与工艺条件，不自动迁移到本机",
          "original_record": {
            "record_id": "OXP-008",
            "material_id": "Ta2O5_film",
            "property": "refractive_index_n",
            "value": 2.014,
            "unit": "1",
            "source_id": "OX-07",
            "conditions": {
              "method": "ion_beam_sputtering",
              "coater": "DIBS",
              "wavelength_nm": 1064,
              "source_locator": "Table 1",
              "anneal_state": "not_explicit_per_optical_density_row",
              "deposition_temperature": "not_frozen"
            },
            "uncertainty": {
              "status": "reported_plus_minus",
              "absolute": 0.005,
              "unit": "1",
              "coverage": "not_stated_in_table"
            },
            "validation_level": "literature_only",
            "sample_state": "thin_film",
            "use_as_universal_constant": false,
            "state_flag": "thermal_history_incomplete",
            "state": "thin_film",
            "original_status": null,
            "status": "literature_reference",
            "design_ready": false,
            "registry_origin": "oxide_property_records.json"
          }
        },
        {
          "id": "OXP-009",
          "name": "mass_density",
          "value": 6.9,
          "unit": "g/cm3",
          "conditions": {
            "method": "ion_beam_sputtering",
            "coater": "DIBS",
            "wavelength_nm": 1064,
            "source_locator": "Table 1",
            "anneal_state": "not_explicit_per_optical_density_row",
            "deposition_temperature": "not_frozen",
            "sample_state": "thin_film",
            "uncertainty": {
              "status": "reported_plus_minus",
              "absolute": 0.2,
              "unit": "g/cm3",
              "coverage": "not_stated_in_table"
            },
            "original_status": "literature_reference",
            "design_ready": false,
            "use_as_universal_constant": false,
            "provenance_path": "04_coating_and_substrate_materials/data/property_records.json"
          },
