Repository: ii33/coating-sim

# 行星盘沉积仿真 · Deposition Sim

中文 | [English](README.en.md)

面向光学薄膜研究与工程开发的桌面工具：将膜系设计、行星式蒸发沉积、膜厚分布、光谱分析和结果资产组织到独立工程中。

**当前为开发快照 `dev.20261016.15`，不是正式 Release。** 项目尚未完成全面物理标定；仿真和优化结果用于分析、比较与研究，不能替代设备标定、工艺验证或光学测量。目前从源码运行，不提供已完成发行验收的安装包或依赖管理器 EXE。

## 能做什么

- **沉积建模**：设计蒸发源、基片、机器、修正板和工艺，计算膜厚分布及均匀性，运行有适用边界的工艺和修正板优化。
- **薄膜光学**：编辑膜系与材料 n/k 数据，计算光谱、分析波段与极值，进行厚度优化及实验性结构搜索。
- **工程与资产**：按工程隔离输入、未保存修改和结果；在统一资产库中浏览资源、编辑材料，并按所属范围回收或恢复符合条件的资产。
- **结果与自动化**：管理计算队列和结果资产，使用几何光追与外观渲染工具；部分功能提供 CLI、MCP 和可选 AI 助手入口。不同入口的能力与权限并不相同，见[入口能力矩阵](docs/entrypoint-capabilities.md)。
- **依赖管理**：纯终端交互式在线安装器与标准库高级 CLI，检查 Python 和计算环境、审阅安装计划、选择源码和镜像，将完整用户依赖放入隔离虚拟环境。

模型、单位、采样、近似与参考来源集中在[算法图解](docs/algorithms.html)。该单文件 HTML 可下载后离线打开；GitHub 文件预览不等同于渲染页面。[软件说明书](docs/software_manual.html)提供更完整的操作说明。

## 快速开始

先下载并解压本仓库源码，或使用 Git 克隆本仓库，然后在源码根目录执行以下命令。推荐 **Python 3.12**，首次安装依赖需要网络。建议先使用 CPU；可选计算后端须单独安装和验证。

### 推荐：交互式在线安装

Windows 双击 `install.bat`；Linux/macOS 在终端运行 `sh install.sh`。按提示选择安装根目录、源码（默认 [CNB](https://cnb.cool/nonereason/coating-sim)，也可选 [GitHub](https://github.com/ii33/coating-sim)）、镜像加速及是否安装开发环境（默认否）。安装器自动检查 Python/计算环境，安装完整用户依赖 `desktop + appearance`；开发模式额外加入测试与静态检查工具。镜像加速只影响 PyPI 包源，不改 Git 仓库地址。

新安装布局为 `<安装根目录>/.runtime/python`、`.runtime/git`、`app/` 源码和 `app/.venv` 依赖。选择已有合法工程时只处理该工程依赖，不覆盖源码或更换现有 venv 解释器。未知内容、损坏环境或不兼容后端会明确报错。

Windows 不要求预装 Python、Git 或 PowerShell 7；引导使用系统 Windows PowerShell 5.1，安全策略阻止脚本时不会绕过。官方 Python 安装器可能在安装目录外写入维护缓存和每用户注册/卸载记录，因此这不是完全便携、零系统痕迹的安装。当前新交互流程仍待原生端到端验收，不是已验收 Release。详细边界见[安装器指南](docs/dependency-manager.md)。

安装结束后对实际项目 `.venv` 做有界 GPU 数值探测；依赖安装成功与 GPU 可用分别报告，探测失败不会自动修改驱动或重装。

### Windows：已有 Python

```powershell
py -3.12 -m venv .venv
.\.venv\Scripts\python.exe -m pip install -r requirements.txt
.\.venv\Scripts\python.exe launcher.py
```

推荐双击 `install.bat` 使用终端交互式在线安装器；已有合用 Python 时可运行 `python dependency_manager.py`。安装器自身不需要第三方 Python 包，不启动管理器 GUI。

# 材料光学常数导入包（2026-10-06，v1）

本包纳入15个材料角色、23个常数组：16个薄膜组、7个基片组。所有数值来自refractiveindex.info官方仓库或NIST原论文数值表；没有从资料概览页拼造测量谱，也没有写入产品文件。

## 入口

- `材料光学常数目录.md`：中文清单、参考镀膜条件、有效波段和每组完整来源。
- `data/optical_catalog.json`：机器导入主入口，按精确材料角色路由。仅将每项的`optical_constants`写入对应材料。
- `data/provenance.json`：每个常数组对应的结构化条件、原始来源、派生方式、许可与哈希。
- `data/ri_*.json`：当前产品`validate_optical_set`可直接接受的单组JSON。
- `csv/ri_*.csv`：严格两列或三列CSV；单位µm。CSV导入时应同时保留对应JSON的短名、notes与source。
- `raw/`：本轮实际纳入的原始数值文件。YAML均按固定官方仓库commit获取。
- `quarantine/not_imported/`：研究时取得但明确未导入的候选，不能批量导入。
- `verification/`：当前产品schema、材料角色、域拒绝、单位、unknown k、CSV往返和公式采样数值检查结果。

## 产品接入契约

1. 主入口包含`schema_version/dataset_id/materials`。每个`materials`项有`material_id`（研究材料精确ID）、`builtin_material_id`、`category`、`optical_constants`。
2. 精确匹配材料ID和角色，禁止按同化学式合并膜材与基片。ZnS薄膜目前的内置ID为`builtin_zns_literature_20261004`，其余已提供完整内置ID。
3. 只追加这些光学组；不要覆盖用户手工组、用户材料文件、材料源模型、原有`research_data`快照或其他物性。
4. 常数组`notes`、`source`不是可选装饰。它们包含薄膜/块材、实际工况、未知项、来源、许可证、有效域限制与不确定度边界，导入时须保留。
5. 所有查询先检查`wavelength_min/max`。JSON保留完整原表时，原表的支持节点可能超出本轮计算域；它们不能扩大计算域。CSV已裁为有效域并按原表内插端点。
6. 7组仅n数据保持k未知（表格为null；解析模型不含k字段）。如果某计算器需要完整n/k，应明确请求所需吸收假设或拒绝该计算，不允许导入时默默补零。
7. 同源n/k范围不同者分别提供“仅n”和“n-k交集”组。两组的边界按provenance保存，不跨来源或工艺拼接。
8. 数据是文献/作者参考，非本机校准；不要自动启用某组为默认生产材料常数。
9. 建议产品算法文档说明：来源式1的C是共振波长平方、式2的C已是µm²；非单位偏移式以有界采样导入，禁止硬套为偏移为1的三项Sellmeier。

## 关键审核结果

- Ge/Burnett官方YAML标为2–14µm、温度295K，但原论文Eq.2/Table3拟合的是空气波长与相对空气n，有效域2.25–14µm。该YAML未导入。已改用原文Table1的17个λvac/nvac测点，22.000°C。测点的标准不确定度仅适用于原节点；当前产品线性插值的误差并未由此得到保证。
- Amotchkina的作者表/公式延伸到14或15µm，论文表征窗为0.4–12µm；本包保守把本轮计算上限限制为12µm（本身只到11µm的Ge基片仍为11µm）。
- ZnS/Amotchkina的k只提供0.4–1.0µm；ZnSe为0.4–0.888µm；YbF3实际表节点为9.0168–13.975µm，本包交集止于12µm。不能把末点k=0扩展到无数据区域。
- Al2O3/Rodriguez de Marcos原YAML书目把2025文献误写成2016/错误卷刊，并含远超实测58.4nm–43µm范围的拟合延伸。整组暂不导入，以ALD120°C/20nm和室温溅射组替代，不修改原始档案。
- Malitson仅保留原1965论文0.21–3.71µm区间，不把后续6.7µm验证合并为“1965原始测量”。原YAML页码1205–1208，出版者列1205–1209；provenance已注明此书目差异。
- K9/H-K9L/N-BK7没有直接互换；本轮未给K9强配N-BK7。H4商品配方与ITO掺杂/制膜条件未形成足够核定数据，本轮保留缺口。
- 来源没明确空气/真空参照的组，按来源约定留存并标注未知，不能冒称高精度绝对n标定。Burnett特例已核真空基准。

## 可重现验证

运行：

`python validate_package.py /absolute/path/to/deposition_sim`

验证器只读产品并输出本包的验证报告，不修改产品。标准库可完成产品schema与CSV等检查；安装PyYAML时还验证原表逐值同一性。

重建：

`python build_package.py`

重建需要PyYAML，读取本包固定原件，输出JSON、CSV和中文目录；不访问网络，不修改产品。非原生解析式采用有界自适应采样，在每个输出小区间的31个独立分点验证n的线性插值数值误差低于1e-7。该检查不是连续全域误差的数学证明，更不是材料测量不确定度。

当前已通过23组严格光学schema、15个目标材料profile、23个CSV往返、nm/µm端点等价、域外拒绝、7组unknown k、所有原表逐值同一性，以及6组派生表的采样精度检查。未在本研究包内执行GUI或产品持久化集成测试。

## 来源与许可

官方仓库：https://github.com/polyanskiy/refractiveindex.info-database

固定commit：c5c2f188e848453def5970e347399d653df2ffc2（2026-09-04）。数据库按CC0 1.0提供；完整许可证随包保存于`sources/refractiveindex_LICENSE`。数据库说明和各组原论文归属分别保留。CC0不自动涵盖原论文全文和图像，本包不再分发那些图文。

数据库引用：M. N. Polyanskiy, Refractiveindex.info database of optical constants, Scientific Data 11, 94 (2024). https://doi.org/10.1038/s41597-023-02898-2

NIST原表另列为直接论文数值事实转录，非伪称来自CC0数据库；原文链接、页表定位和原节点标准不确定度见`raw/Ge_Burnett2016_Table1_vacuum.csv`与provenance。

检索限制：部分出版者全文受订阅限制，部分作者机构PDF抓取超时；只采用可核的官方数值文件、作者说明、可见原论文/官方表格或来源明确元数据。未推测不可见的工况，未绕过访问限制。

File: data/optical_catalog_sources/sourced_optical_constants_20261006_v1/formula_sampling.json
[
  {
    "id": "ri_zns_amotchkina_n",
    "n_samples": 3541,
    "max_abs_n_error_at_31_points_per_interval": 4.999200520217073e-08,
    "wavelength_um": 0.40305328369140625,
    "tolerance": 1e-07,
    "note": "numerical interpolation error only; not physical uncertainty or rigorous continuous supremum"
  },
  {
    "id": "ri_zns_amotchkina_nk",
    "n_samples": 2215,
    "max_abs_n_error_at_31_points_per_interval": 4.999122893423191e-08,
    "wavelength_um": 0.45039062500000004,
    "tolerance": 1e-07,
    "note": "numerical interpolation error only; not physical uncertainty or rigorous continuous supremum"
  },
  {
    "id": "ri_ybf3_amotchkina_nk",
    "n_samples": 151,
    "max_abs_n_error_at_31_points_per_interval": 7.332578988439309e-12,
    "wavelength_um": 9.026795,
    "tolerance": 1e-07,
    "note": "numerical interpolation error only; not physical uncertainty or rigorous continuous supremum"
  },
  {
    "id": "ri_znse_amotchkina_n",
    "n_samples": 4170,
    "max_abs_n_error_at_31_points_per_interval": 4.999287206430836e-08,
    "wavelength_um": 1.2092529296875,
    "tolerance": 1e-07,
    "note": "numerical interpolation error only; not physical uncertainty or rigorous continuous supremum"
  },
  {
    "id": "ri_znse_amotchkina_nk",
    "n_samples": 2623,
    "max_abs_n_error_at_31_points_per_interval": 4.993875490910682e-08,
    "wavelength_um": 0.5618750000000001,
    "tolerance": 1e-07,
    "note": "numerical interpolation error only; not physical uncertainty or rigorous continuous supremum"
  },
  {
    "id": "ri_zns_debenham_n",
    "n_samples": 3461,
    "max_abs_n_error_at_31_points_per_interval": 4.9902429744008714e-08,
    "wavelength_um": 0.4598686599731445,
    "tolerance": 1e-07,
    "note": "numerical interpolation error only; not physical uncertainty or rigorous continuous supremum"
  }
]

File: data/optical_catalog_sources/sourced_optical_constants_20261006_v1/import_record.json
{
  "archive_sha256": "fed0c6e7b13cf31ba55491cb7a351f92017608c3e51c3ae6950ad6fc64e476b0",
  "dataset_id": "sourced_optical_constants_20261006_v1",
  "material_count": 15,
  "group_count": 23,
  "groups_by_category": {
    "film": 16,
    "substrate": 7
  },
  "added_material_count": 15,
  "added_group_count": 23,
  "package_manifest_file_count": 83,
  "quarantine_imported": false
}

File: data/optical_catalog_sources/sourced_optical_constants_20261006_v1/provenance.json (part 1 of 2)
{
  "schema_version": 1,
  "dataset_id": "sourced_optical_constants_20261006_v1",
  "sets": [
    {
      "optical_set_id": "ri_ta2o5_rodriguez_de_marcos",
      "material_id": "Ta2O5_film",
      "sample_role": "film",
      "sample_form": "film",
      "short_name": "Rodríguez/EB300°C/2016",
      "conditions": {
        "deposition_method": "反应电子束蒸发",
        "substrate_temperature": "300 °C（原始条件字段573 K）",
        "substrate": "多类基片；这组表未逐点区分基片",
        "film_thickness": "未提供（本轮可核验来源）",
        "deposition_rate": "未提供（本轮可核验来源）",
        "oxygen_partial_pressure": "未提供（本轮可核验来源）",
        "reactive_gas_flow": "未提供（本轮可核验来源）",
        "base_pressure": "未提供（本轮可核验来源）",
        "working_pressure": "未提供（本轮可核验来源）",
        "ion_assistance": "未提供（本轮可核验来源）",
        "annealing": "未提供（本轮可核验来源）",
        "measurement_temperature": "未提供（本轮可核验来源）",
        "crystal_axis": "未提供（本轮可核验来源）"
      },
      "source": {
        "raw_path": "raw/Ta2O5_Rodriguez-de_Marcos.yml",
        "sha256": "4b397b398f51eaec1111413e77c4ef03c1c35bdb0c403c9481ea20d974e5f570",
        "source_kind": "author_supplied_database_numerical_data",
        "repository_commit": "c5c2f188e848453def5970e347399d653df2ffc2",
        "repository_path": "database/data/main/Ta2O5/nk/Rodriguez-de Marcos.yml",
        "source_urls": [
          "https://raw.githubusercontent.com/polyanskiy/refractiveindex.info-database/c5c2f188e848453def5970e347399d653df2ffc2/database/data/main/Ta2O5/nk/Rodriguez-de%20Marcos.yml",
          "https://refractiveindex.info/?shelf=main&book=Ta2O5&page=Rodriguez-de_Marcos"
        ],
        "license": "CC0-1.0 (refractiveindex.info database); original paper rights remain separate",
        "citation": "L. V. Rodríguez-de Marcos, J. I. Larruquert, J. A. Méndez, J. A. Aznárez.\nSelf-consistent optical constants of SiO2 and Ta2O5 films.\nOpt. Mater. Express 6, 3622-3637 (2016)\n(Numerical data kindly provided by Juan Larruquert)",
        "doi_urls": [
          "https://doi.org/10.1364/OME.6.003622"
        ],
        "raw_comments": "Oxide films were deposited by reactive electron-beam evaporation onto various sorts of substrates at 300 °C",
        "raw_conditions": {
          "deposition_temperature": 573
        },
        "citation_correction": null
      },
      "derivation": {
        "type": "source_table_identity",
        "description": "原数值表保留全部节点；计算有效域单独受限，不把表的模型延伸视为新测量。",
        "source_type": "tabulated nk",
        "source_domain_um": [
          0.0294938,
          1.51429
        ],
        "source_row_count": 212,
        "raw_values_unchanged": true
      },
      "valid_domain_um": [
        0.0294938,
        1.51429
      ],
      "k_status": "source_values_or_bounded_interpolation",
      "measurement_uncertainty": "未提供通用n/k不确定度；不把数值小数位当准确度",
      "wavelength_basis": "按来源光谱波长约定；本轮来源未明确空气/真空差异时不作推测或转换",
      "refractive_index_basis": "按来源原始n约定；不作未授权空气/真空转换"
    },
    {
      "optical_set_id": "ri_sio2_rodriguez_de_marcos",
      "material_id": "SiO2_film",
      "sample_role": "film",
      "sample_form": "film",
      "short_name": "Rodríguez/EB300°C/2016",
      "conditions": {
        "deposition_method": "反应电子束蒸发",
        "substrate_temperature": "300 °C（原始条件字段573 K）",
        "substrate": "多类基片；这组表未逐点区分基片",
        "film_thickness": "未提供（本轮可核验来源）",
        "deposition_rate": "未提供（本轮可核验来源）",
        "oxygen_partial_pressure": "未提供（本轮可核验来源）",
        "reactive_gas_flow": "未提供（本轮可核验来源）",
        "base_pressure": "未提供（本轮可核验来源）",
        "working_pressure": "未提供（本轮可核验来源）",
        "ion_assistance": "未提供（本轮可核验来源）",
        "annealing": "未提供（本轮可核验来源）",
        "measurement_temperature": "未提供（本轮可核验来源）",
        "crystal_axis": "未提供（本轮可核验来源）"
      },
      "source": {
        "raw_path": "raw/SiO2_Rodriguez-de_Marcos.yml",
        "sha256": "3e5678fce64edcb36fef1e8d5ca822328b7fd389c87b489d606638ed96753d72",
        "source_kind": "author_supplied_database_numerical_data",
        "repository_commit": "c5c2f188e848453def5970e347399d653df2ffc2",
        "repository_path": "database/data/main/SiO2/nk/Rodriguez-de Marcos.yml",
        "source_urls": [
          "https://raw.githubusercontent.com/polyanskiy/refractiveindex.info-database/c5c2f188e848453def5970e347399d653df2ffc2/database/data/main/SiO2/nk/Rodriguez-de%20Marcos.yml",
          "https://refractiveindex.info/?shelf=main&book=SiO2&page=Rodriguez-de_Marcos"
        ],
        "license": "CC0-1.0 (refractiveindex.info database); original paper rights remain separate",
        "citation": "L. V. Rodríguez-de Marcos, J. I. Larruquert, J. A. Méndez, J. A. Aznárez.\nSelf-consistent optical constants of SiO2 and Ta2O5 films.\nOpt. Mater. Express 6, 3622-3637 (2016)\n(Numerical data kindly provided by Juan Larruquert)",
        "doi_urls": [
          "https://doi.org/10.1364/OME.6.003622"
        ],
        "raw_comments": "Oxide films were deposited by reactive electron-beam evaporation onto various sorts of substrates at 300 °C",
        "raw_conditions": {
          "deposition_temperature": 573
        },
        "citation_correction": null
      },
      "derivation": {
        "type": "source_table_identity",
        "description": "原数值表保留全部节点；计算有效域单独受限，不把表的模型延伸视为新测量。",
        "source_type": "tabulated nk",
        "source_domain_um": [
          0.0299714,
          1.51066
        ],
        "source_row_count": 395,
        "raw_values_unchanged": true
      },
      "valid_domain_um": [
        0.0299714,
        1.51066
      ],
      "k_status": "source_values_or_bounded_interpolation",
      "measurement_uncertainty": "未提供通用n/k不确定度；不把数值小数位当准确度",
      "wavelength_basis": "按来源光谱波长约定；本轮来源未明确空气/真空差异时不作推测或转换",
      "refractive_index_basis": "按来源原始n约定；不作未授权空气/真空转换"
    },
    {
      "optical_set_id": "ri_mgf2_rodriguez_de_marcos",
      "material_id": "MgF2_film",
      "sample_role": "film",
      "sample_form": "film",
      "short_name": "Rodríguez/W舟250°C/2017",
      "conditions": {
        "deposition_method": "钨舟热蒸发",
        "substrate_temperature": "250 °C（原始条件字段523 K）",
        "substrate": "未提供（本轮可核验来源）",
        "film_thickness": "44 nm",
        "deposition_rate": "未提供（本轮可核验来源）",
        "oxygen_partial_pressure": "未提供（本轮可核验来源）",
        "reactive_gas_flow": "未提供（本轮可核验来源）",
        "base_pressure": "未提供（本轮可核验来源）",
        "working_pressure": "未提供（本轮可核验来源）",
        "ion_assistance": "未提供（本轮可核验来源）",
        "annealing": "未提供（本轮可核验来源）",
        "measurement_temperature": "未提供（本轮可核验来源）",
        "crystal_axis": "未提供（本轮可核验来源）"
      },
      "source": {
        "raw_path": "raw/MgF2_Rodriguez-de_Marcos.yml",
        "sha256": "de4aa1fb47aeacc35010db68a8b291ebaefc573f131cf37dff62b582c2a294cd",
        "source_kind": "author_supplied_database_numerical_data",
        "repository_commit": "c5c2f188e848453def5970e347399d653df2ffc2",
        "repository_path": "database/data/main/MgF2/nk/Rodriguez-de Marcos.yml",
        "source_urls": [
          "https://raw.githubusercontent.com/polyanskiy/refractiveindex.info-database/c5c2f188e848453def5970e347399d653df2ffc2/database/data/main/MgF2/nk/Rodriguez-de%20Marcos.yml",
          "https://refractiveindex.info/?shelf=main&book=MgF2&page=Rodriguez-de_Marcos"
        ],
        "license": "CC0-1.0 (refractiveindex.info database); original paper rights remain separate",
        "citation": "L. V. Rodríguez-de Marcos, J. I. Larruquert, J. A. Méndez, J. A. Aznárez.\nSelf-consistent optical constants of MgF2, LaF3, and CeF3 films.\nOpt. Mater. Express 7, 989-1006 (2017)\n(Numerical data kindly provided by Juan Larruquert)",
        "doi_urls": [
          "https://doi.org/10.1364/OME.7.000989"
        ],
        "raw_comments": "44 nm film prepared by evaporation from tungsten boat at 250 °C",
        "raw_conditions": {
          "deposition_temperature": 523
        },
        "citation_correction": null
      },
      "derivation": {
        "type": "source_table_identity",
        "description": "原数值表保留全部节点；计算有效域单独受限，不把表的模型延伸视为新测量。",
        "source_type": "tabulated nk",
        "source_domain_um": [
          0.0299919,
          2.00146
        ],
        "source_row_count": 960,
        "raw_values_unchanged": true
      },
      "valid_domain_um": [
        0.0299919,
        2.00146
      ],
      "k_status": "source_values_or_bounded_interpolation",
      "measurement_uncertainty": "未提供通用n/k不确定度；不把数值小数位当准确度",
      "wavelength_basis": "按来源光谱波长约定；本轮来源未明确空气/真空差异时不作推测或转换",
      "refractive_index_basis": "按来源原始n约定；不作未授权空气/真空转换"
    },
    {
      "optical_set_id": "ri_tio2_jolivet_amorphous",
      "material_id": "TiO2_film",
      "sample_role": "film",
      "sample_form": "film",
      "short_name": "Jolivet/非晶ALD200°C/2023",
      "conditions": {
        "deposition_method": "ALD",
        "substrate_temperature": "200 °C",
        "substrate": "未提供（本轮可核验来源）",
        "film_thickness": "未提供（本轮可核验来源）",
        "deposition_rate": "未提供（本轮可核验来源）",
        "oxygen_partial_pressure": "未提供（本轮可核验来源）",
        "reactive_gas_flow": "未提供（本轮可核验来源）",
        "base_pressure": "未提供（本轮可核验来源）",
        "working_pressure": "未提供（本轮可核验来源）",
        "ion_assistance": "未提供（本轮可核验来源）",
        "annealing": "未提供（本轮可核验来源）",
        "measurement_temperature": "未提供（本轮可核验来源）",
        "crystal_axis": "未提供（本轮可核验来源）",
        "phase": "非晶"
      },
      "source": {
        "raw_path": "raw/TiO2_Jolivet-amorphous.yml",
        "sha256": "a00fb2d2ba7c4009b1fbd4163d4dbabe9537545337e476f6970cbd5cfd814d56",
        "source_kind": "author_supplied_database_numerical_data",
        "repository_commit": "c5c2f188e848453def5970e347399d653df2ffc2",
        "repository_path": "database/data/main/TiO2/nk/Jolivet-amorphous.yml",
        "source_urls": [
          "https://raw.githubusercontent.com/polyanskiy/refractiveindex.info-database/c5c2f188e848453def5970e347399d653df2ffc2/database/data/main/TiO2/nk/Jolivet-amorphous.yml",
          "https://refractiveindex.info/?shelf=main&book=TiO2&page=Jolivet-amorphous"
        ],
        "license": "CC0-1.0 (refractiveindex.info database); original paper rights remain separate",
        "citation": "A. Jolivet, C. Labbé, C. Frilay, O. Debieu, P. Marie, B. Horcholle, F. Lemarié, X. Portier, C. Grygiel, S. Duprey, W. Jadwisienczak, D. Ingram, M. Upadhyay, A. David, A. Fouchet, U. Lüders, J. Cardin. Structural, optical, and electrical properties of TiO2 thin films deposited by ALD: Impact of the substrate, the deposited thickness and the deposition temperature. Appl. Surf. Sci. 608, 155214 (2023) (Numerical data kindly provided by Julien Cardin)",
        "doi_urls": [
          "http://dx.doi.org/10.1016/j.apsusc.2022.155214"
        ],
        "raw_comments": "TiO2 amorphous thin film deposited by ALD at 200 °C",
        "raw_conditions": {},
        "citation_correction": null
      },
      "derivation": {
        "type": "source_table_identity",
        "description": "原数值表保留全部节点；计算有效域单独受限，不把表的模型延伸视为新测量。",
        "source_type": "tabulated nk",
        "source_domain_um": [
          0.20664,
          0.82656
        ],
        "source_row_count": 451,
        "raw_values_unchanged": true
      },
      "valid_domain_um": [
        0.20664,
        0.82656
      ],
      "k_status": "source_values_or_bounded_interpolation",
      "measurement_uncertainty": "未提供通用n/k不确定度；不把数值小数位当准确度",
      "wavelength_basis": "按来源光谱波长约定；本轮来源未明确空气/真空差异时不作推测或转换",
      "refractive_index_basis": "按来源原始n约定；不作未授权空气/真空转换"
    },
    {
      "optical_set_id": "ri_sio2_kischkat",
      "material_id": "SiO2_film",
      "sample_role": "film",
      "sample_form": "film",
      "short_name": "Kischkat/室温溅射/2012",
      "conditions": {
        "deposition_method": "反应溅射；靶材Si",
        "substrate_temperature": "室温（未提供数值）",
        "substrate": "Si",
        "film_thickness": "510 nm",
        "deposition_rate": "未提供（本轮可核验来源）",
        "oxygen_partial_pressure": "未提供（本轮可核验来源）",
        "reactive_gas_flow": "2.0 sccm O₂",
        "base_pressure": "未提供（本轮可核验来源）",
        "working_pressure": "未提供（本轮可核验来源）",
        "ion_assistance": "未提供（本轮可核验来源）",
        "annealing": "未提供（本轮可核验来源）",
        "measurement_temperature": "未提供（本轮可核验来源）",
        "crystal_axis": "未提供（本轮可核验来源）"
      },
      "source": {
        "raw_path": "raw/SiO2_Kischkat.yml",
        "sha256": "0902a3ae5514ac7c70c12a5a494e36d09a2857642aa7c487e5ad38b51aea632c",
        "source_kind": "author_supplied_database_numerical_data",
        "repository_commit": "c5c2f188e848453def5970e347399d653df2ffc2",
        "repository_path": "database/data/main/SiO2/nk/Kischkat.yml",
        "source_urls": [
          "https://raw.githubusercontent.com/polyanskiy/refractiveindex.info-database/c5c2f188e848453def5970e347399d653df2ffc2/database/data/main/SiO2/nk/Kischkat.yml",
          "https://refractiveindex.info/?shelf=main&book=SiO2&page=Kischkat"
        ],
        "license": "CC0-1.0 (refractiveindex.info database); original paper rights remain separate",
        "citation": "J. Kischkat, S. Peters, B. Gruska, M. Semtsiv, M. Chashnikova, M. Klinkmüller, O. Fedosenko, S. Machulik, A. Aleksandrova, G. Monastyrskyi, Y. Flores, W. T. Masselink.\nMid-infrared optical properties of thin films of aluminum oxide, titanium dioxide, silicon dioxide, aluminum nitride, and silicon nitride.\nAppl. Opt. 51, 6789-6798 (2012)\n(Numerical data kindly provided by Jan Kischkat)",
        "doi_urls": [
          "https://doi.org/10.1364/AO.51.006789"
        ],
        "raw_comments": "510-nm single layer on Si substrate. Prepared by room temperature reactive sputter deposition using Si target and 2.0 SCCM O2 flux.; Data on the influence of deposition conditions on the optical properties of the film can be found in the original publication.; Data on the refractive index (n) in the visible can be found in the original publication.",
        "raw_conditions": {},
        "citation_correction": null
      },
      "derivation": {
        "type": "source_table_identity",
        "description": "原数值表保留全部节点；计算有效域单独受限，不把表的模型延伸视为新测量。",
        "source_type": "tabulated nk",
        "source_domain_um": [
          1.53846,
          14.28571
        ],
        "source_row_count": 1451,
        "raw_values_unchanged": true
      },
      "valid_domain_um": [
        1.53846,
        14.28571
      ],
      "k_status": "source_values_or_bounded_interpolation",
      "measurement_uncertainty": "未提供通用n/k不确定度；不把数值小数位当准确度",
      "wavelength_basis": "按来源光谱波长约定；本轮来源未明确空气/真空差异时不作推测或转换",
      "refractive_index_basis": "按来源原始n约定；不作未授权空气/真空转换"
    },
    {
      "optical_set_id": "ri_tio2_kischkat",
      "material_id": "TiO2_film",
      "sample_role": "film",
      "sample_form": "film",
      "short_name": "Kischkat/室温溅射/2012",
      "conditions": {
        "deposition_method": "反应溅射；靶材TiO₂",
        "substrate_temperature": "室温（未提供数值）",
        "substrate": "Si",
        "film_thickness": "352 nm",
        "deposition_rate": "未提供（本轮可核验来源）",
        "oxygen_partial_pressure": "未提供（本轮可核验来源）",
        "reactive_gas_flow": "未提供（本轮可核验来源）",
        "base_pressure": "未提供（本轮可核验来源）",
        "working_pressure": "未提供（本轮可核验来源）",
        "ion_assistance": "未提供（本轮可核验来源）",
        "annealing": "未提供（本轮可核验来源）",
        "measurement_temperature": "未提供（本轮可核验来源）",
        "crystal_axis": "未提供（本轮可核验来源）"
      },
      "source": {
        "raw_path": "raw/TiO2_Kischkat.yml",
        "sha256": "fbdc062ac3f9faf2317c5c850cb06c4f3eee10b77699a9521f85731eb098a842",
        "source_kind": "author_supplied_database_numerical_data",
        "repository_commit": "c5c2f188e848453def5970e347399d653df2ffc2",
        "repository_path": "database/data/main/TiO2/nk/Kischkat.yml",
        "source_urls": [
          "https://raw.githubusercontent.com/polyanskiy/refractiveindex.info-database/c5c2f188e848453def5970e347399d653df2ffc2/database/data/main/TiO2/nk/Kischkat.yml",
          "https://refractiveindex.info/?shelf=main&book=TiO2&page=Kischkat"
        ],
        "license": "CC0-1.0 (refractiveindex.info database); original paper rights remain separate",
        "citation": "J. Kischkat, S. Peters, B. Gruska, M. Semtsiv, M. Chashnikova, M. Klinkmüller, O. Fedosenko, S. Machulik, A. Aleksandrova, G. Monastyrskyi, Y. Flores, W. T. Masselink.\nMid-infrared optical properties of thin films of aluminum oxide, titanium dioxide, silicon dioxide, aluminum nitride, and silicon nitride.\nAppl. Opt. 51, 6789-6798 (2012)\n(Numerical data kindly provided by Jan Kischkat)",
        "doi_urls": [
          "https://doi.org/10.1364/AO.51.006789"
        ],
        "raw_comments": "352-nm single layer on Si substrate. Prepared by room temperature reactive sputter deposition using TiO2 target.; Data on the influence of deposition conditions on the optical properties of the film can be found in the original publication.; Data on the refractive index (n) in the visible can be found in the original publication.",
        "raw_conditions": {},
        "citation_correction": null
      },
      "derivation": {
        "type": "source_table_identity",
        "description": "原数值表保留全部节点；计算有效域单独受限，不把表的模型延伸视为新测量。",
        "source_type": "tabulated nk",
        "source_domain_um": [
          1.53846,
          14.28571
        ],
        "source_row_count": 1451,
        "raw_values_unchanged": true
      },
      "valid_domain_um": [
        1.53846,
        14.28571
      ],
      "k_status": "source_values_or_bounded_interpolation",
      "measurement_uncertainty": "未提供通用n/k不确定度；不把数值小数位当准确度",
      "wavelength_basis": "按来源光谱波长约定；本轮来源未明确空气/真空差异时不作推测或转换",
      "refractive_index_basis": "按来源原始n约定；不作未授权空气/真空转换"
    },
    {
      "optical_set_id": "ri_al2o3_kischkat",
      "material_id": "Al2O3_film",
      "sample_role": "film",
      "sample_form": "film",
      "short_name": "Kischkat/室温溅射/2012",
      "conditions": {
        "deposition_method": "反应溅射；靶材Al",
        "substrate_temperature": "室温（未提供数值）",
        "substrate": "Si",
        "film_thickness": "497 nm",
        "deposition_rate": "未提供（本轮可核验来源）",
        "oxygen_partial_pressure": "未提供（本轮可核验来源）",
        "reactive_gas_flow": "2.0 sccm O₂",
        "base_pressure": "未提供（本轮可核验来源）",
        "working_pressure": "未提供（本轮可核验来源）",
        "ion_assistance": "未提供（本轮可核验来源）",
        "annealing": "未提供（本轮可核验来源）",
        "measurement_temperature": "未提供（本轮可核验来源）",
        "crystal_axis": "未提供（本轮可核验来源）"
      },
      "source": {
        "raw_path": "raw/Al2O3_Kischkat.yml",
        "sha256": "295818789fd0c84c578b6ae57d17f1570ffc16a85f2446238dd7028d60ccab8a",
        "source_kind": "author_supplied_database_numerical_data",
        "repository_commit": "c5c2f188e848453def5970e347399d653df2ffc2",
        "repository_path": "database/data/main/Al2O3/nk/Kischkat.yml",
        "source_urls": [
          "https://raw.githubusercontent.com/polyanskiy/refractiveindex.info-database/c5c2f188e848453def5970e347399d653df2ffc2/database/data/main/Al2O3/nk/Kischkat.yml",
          "https://refractiveindex.info/?shelf=main&book=Al2O3&page=Kischkat"
        ],
        "license": "CC0-1.0 (refractiveindex.info database); original paper rights remain separate",
        "citation": "J. Kischkat, S. Peters, B. Gruska, M. Semtsiv, M. Chashnikova, M. Klinkmüller, O. Fedosenko, S. Machulik, A. Aleksandrova, G. Monastyrskyi, Y. Flores, W. T. Masselink.\nMid-infrared optical properties of thin films of aluminum oxide, titanium dioxide, silicon dioxide, aluminum nitride, and silicon nitride.\nAppl. Opt. 51, 6789-6798 (2012)\n(Numerical data kindly provided by Jan Kischkat)",
        "doi_urls": [
          "https://doi.org/10.1364/AO.51.006789"
        ],
        "raw_comments": "497-nm single layer on Si substrate. Prepared by room temperature reactive sputter deposition using Al target and 2.0 SCCM O2 flux.; Data on the influence of deposition conditions on the optical properties of the film can be found in the original publication.; Data on the refractive index (n) in the visible can be found in the original publication.",
        "raw_conditions": {},
        "citation_correction": null
      },
      "derivation": {
        "type": "source_table_identity",
        "description": "原数值表保留全部节点；计算有效域单独受限，不把表的模型延伸视为新测量。",
        "source_type": "tabulated nk",
        "source_domain_um": [
          1.53941,
          14.28571
        ],
        "source_row_count": 1450,
        "raw_values_unchanged": true
      },
      "valid_domain_um": [
        1.53941,
        14.28571
      ],
      "k_status": "source_values_or_bounded_interpolation",
      "measurement_uncertainty": "未提供通用n/k不确定度；不把数值小数位当准确度",
      "wavelength_basis": "按来源光谱波长约定；本轮来源未明确空气/真空差异时不作推测或转换",
      "refractive_index_basis": "按来源原始n约定；不作未授权空气/真空转换"
    },
    {
      "optical_set_id": "ri_al2o3_zhukovsky",
      "material_id": "Al2O3_film",
      "sample_role": "film",
      "sample_form": "film",
      "short_name": "Zhukovsky/ALD120°C/2015",
      "conditions": {
        "deposition_method": "ALD",
        "substrate_temperature": "120 °C",
        "substrate": "Si",
        "film_thickness": "20 nm",
        "deposition_rate": "未提供（本轮可核验来源）",
        "oxygen_partial_pressure": "未提供（本轮可核验来源）",
        "reactive_gas_flow": "未提供（本轮可核验来源）",
        "base_pressure": "未提供（本轮可核验来源）",
        "working_pressure": "未提供（本轮可核验来源）",
        "ion_assistance": "未提供（本轮可核验来源）",
        "annealing": "未提供（本轮可核验来源）",
        "measurement_temperature": "未提供（本轮可核验来源）",
        "crystal_axis": "未提供（本轮可核验来源）"
      },
      "source": {
        "raw_path": "raw/Al2O3_Zhukovsky.yml",
        "sha256": "ae5bff2bba0574b0fa21a3b36779cb01f9cfccc867f0b85c17d47058176b3f21",
        "source_kind": "author_supplied_database_numerical_data",
        "repository_commit": "c5c2f188e848453def5970e347399d653df2ffc2",
        "repository_path": "database/data/main/Al2O3/nk/Zhukovsky.yml",
        "source_urls": [
          "https://raw.githubusercontent.com/polyanskiy/refractiveindex.info-database/c5c2f188e848453def5970e347399d653df2ffc2/database/data/main/Al2O3/nk/Zhukovsky.yml",
          "https://refractiveindex.info/?shelf=main&book=Al2O3&page=Zhukovsky"
        ],
        "license": "CC0-1.0 (refractiveindex.info database); original paper rights remain separate",
        "citation": "S. V. Zhukovsky, A. Andryieuski, O. Takayama, E. Shkondin, R. Malureanu, F. Jensen, A. V. Lavrinenko.\nExperimental demonstration of effective medium approximation breakdown in deeply subwavelength all-dielectric multilayers.\nPhys. Rev. Lett. 115, 177402 (2015)\n(Numerical data kindly provided by Osamu Takayama)",
        "doi_urls": [
          "https://doi.org/10.1103/PhysRevLett.115.177402"
        ],
        "raw_comments": "20 nm thick films on Si substrate deposited by atomic layer deposition (ALD) at 120 °C deposition temperature.",
        "raw_conditions": {
          "film_thickness": "20e-9",
          "substrate": "Si"
        },
        "citation_correction": null
      },
      "derivation": {
        "type": "source_table_identity",
        "description": "原数值表保留全部节点；计算有效域单独受限，不把表的模型延伸视为新测量。",
        "source_type": "tabulated nk",
        "source_domain_um": [
          0.211002,
          1.689842
        ],
        "source_row_count": 700,
        "raw_values_unchanged": true
      },
      "valid_domain_um": [
        0.211002,
        1.689842
      ],
      "k_status": "source_values_or_bounded_interpolation",
      "measurement_uncertainty": "未提供通用n/k不确定度；不把数值小数位当准确度",
      "wavelength_basis": "按来源光谱波长约定；本轮来源未明确空气/真空差异时不作推测或转换",
      "refractive_index_basis": "按来源原始n约定；不作未授权空气/真空转换"
    },
    {
      "optical_set_id": "ri_zns_amotchkina_n",
      "material_id": "ZnS_film",
      "sample_role": "film",
      "sample_form": "film",
      "short_name": "Amotchkina/EB120°C/2020/仅n",
      "conditions": {
        "deposition_method": "电子束蒸发",
        "substrate_temperature": "120 °C",
        "substrate": "Ge，厚3 mm",
        "film_thickness": "1.008 µm（COMMENTS；结构化CONDITIONS约1.00µm）",
        "deposition_rate": "未提供（本轮可核验来源）",
        "oxygen_partial_pressure": "未提供（本轮可核验来源）",
        "reactive_gas_flow": "未提供（本轮可核验来源）",
        "base_pressure": "未提供（本轮可核验来源）",
        "working_pressure": "未提供（本轮可核验来源）",
        "ion_assistance": "未提供（本轮可核验来源）",
        "annealing": "未提供（本轮可核验来源）",
        "measurement_temperature": "未提供（本轮可核验来源）",
        "crystal_axis": "未提供（本轮可核验来源）"
      },
      "source": {
        "raw_path": "raw/ZnS_Amotchkina.yml",
        "sha256": "9533878df7b2b03b702089832074dc9e23c4e22ff0c1107c66a63b219bc43670",
        "source_kind": "author_supplied_database_numerical_data",
        "repository_commit": "c5c2f188e848453def5970e347399d653df2ffc2",
        "repository_path": "database/data/main/ZnS/nk/Amotchkina.yml",
        "source_urls": [
          "https://raw.githubusercontent.com/polyanskiy/refractiveindex.info-database/c5c2f188e848453def5970e347399d653df2ffc2/database/data/main/ZnS/nk/Amotchkina.yml",
          "https://refractiveindex.info/?shelf=main&book=ZnS&page=Amotchkina",
          "https://refractiveindex.info/download/data/2020/Amotchkina/Summary_for_RefractiveIndexINFO.pdf",
          "https://opg.optica.org/ao/abstract.cfm?uri=ao-59-5-A40"
        ],
        "license": "CC0-1.0 (refractiveindex.info database); original paper rights remain separate",
        "citation": "T. Amotchkina, M. Trubetskov, D. Hahner, V. Pervak.\nCharacterization of e-beam evaporated Ge, YbF3, ZnS, and LaF3 thin films for laser-oriented coatings.\nAppl. Opt. 59, A40-A47 (2020)\n(Data kindly provided by Tatiana Amotchkina\n[data]\n[description])",
        "doi_urls": [
          "https://doi.org/10.1364/AO.59.000A40"
        ],
        "raw_comments": "1.008 µm ZnS film deposited on 3 mm thick Ge substrate by e-beam evaporation at 120 °C substrate temperature.",
        "raw_conditions": {
          "substrate": "Ge",
          "film_thickness": 1e-06
        },
        "citation_correction": null
      },
      "derivation": {
        "type": "bounded_formula_sampling",
        "description": "带非单位常数项/改进Sellmeier不能硬套产品三项式，按原式有界自适应采样；这些是计算值，非新增测量。",
        "source_formula": {
          "type": "formula 2",
          "wavelength_range": "0.4 14",
          "coefficients": "0.010356 3.619092 0.02345364 0.508130 0.099946 2.219955 1148.729"
        },
        "build_linear_n_tolerance": 5e-08,
        "original_node_count": 0
      },
      "valid_domain_um": [
        0.4,
        12
      ],
      "k_status": "unknown",
      "measurement_uncertainty": "未提供通用n/k不确定度；不把数值小数位当准确度",
      "wavelength_basis": "按来源光谱波长约定；本轮来源未明确空气/真空差异时不作推测或转换",
      "refractive_index_basis": "按来源原始n约定；不作未授权空气/真空转换"
    },
    {
      "optical_set_id": "ri_zns_amotchkina_nk",
      "material_id": "ZnS_film",
      "sample_role": "film",
      "sample_form": "film",
      "short_name": "Amotchkina/EB120°C/2020/n-k",
      "conditions": {
        "deposition_method": "电子束蒸发",
        "substrate_temperature": "120 °C",
        "substrate": "Ge，厚3 mm",
        "film_thickness": "1.008 µm（COMMENTS；结构化CONDITIONS约1.00µm）",
        "deposition_rate": "未提供（本轮可核验来源）",
        "oxygen_partial_pressure": "未提供（本轮可核验来源）",
        "reactive_gas_flow": "未提供（本轮可核验来源）",
        "base_pressure": "未提供（本轮可核验来源）",
        "working_pressure": "未提供（本轮可核验来源）",
        "ion_assistance": "未提供（本轮可核验来源）",
        "annealing": "未提供（本轮可核验来源）",
        "measurement_temperature": "未提供（本轮可核验来源）",
        "crystal_axis": "未提供（本轮可核验来源）"
      },
      "source": {
        "raw_path": "raw/ZnS_Amotchkina.yml",
        "sha256": "9533878df7b2b03b702089832074dc9e23c4e22ff0c1107c66a63b219bc43670",
        "source_kind": "author_supplied_database_numerical_data",
        "repository_commit": "c5c2f188e848453def5970e347399d653df2ffc2",
        "repository_path": "database/data/main/ZnS/nk/Amotchkina.yml",
        "source_urls": [
          "https://raw.githubusercontent.com/polyanskiy/refractiveindex.info-database/c5c2f188e848453def5970e347399d653df2ffc2/database/data/main/ZnS/nk/Amotchkina.yml",
          "https://refractiveindex.info/?shelf=main&book=ZnS&page=Amotchkina",
          "https://refractiveindex.info/download/data/2020/Amotchkina/Summary_for_RefractiveIndexINFO.pdf",
          "https://opg.optica.org/ao/abstract.cfm?uri=ao-59-5-A40"
        ],
        "license": "CC0-1.0 (refractiveindex.info database); original paper rights remain separate",
        "citation": "T. Amotchkina, M. Trubetskov, D. Hahner, V. Pervak.\nCharacterization of e-beam evaporated Ge, YbF3, ZnS, and LaF3 thin films for laser-oriented coatings.\nAppl. Opt. 59, A40-A47 (2020)\n(Data kindly provided by Tatiana Amotchkina\n[data]\n[description])",
        "doi_urls": [
          "https://doi.org/10.1364/AO.59.000A40"
        ],
        "raw_comments": "1.008 µm ZnS film deposited on 3 mm thick Ge substrate by e-beam evaporation at 120 °C substrate temperature.",
        "raw_conditions": {
          "substrate": "Ge",
          "film_thickness": 1e-06
        },
        "citation_correction": null
      },
      "derivation": {
        "type": "formula_n_plus_tabulated_k_intersection",
        "description": "n由同源公式计算；k只在同源k表内线性内插；有效域取n、k、本轮测量窗的交集。保留所有交集内原k节点。",
        "source_formula": {
          "type": "formula 2",
          "wavelength_range": "0.4 14",
          "coefficients": "0.010356 3.619092 0.02345364 0.508130 0.099946 2.219955 1148.729"
        },
        "source_k_domain_um": [
          0.4,
          1.0
        ],
        "source_k_row_count": 61,
        "build_linear_n_tolerance": 5e-08
      },
      "valid_domain_um": [
        0.4,
        1.0
      ],
      "k_status": "source_values_or_bounded_interpolation",
      "measurement_uncertainty": "未提供通用n/k不确定度；不把数值小数位当准确度",
      "wavelength_basis": "按来源光谱波长约定；本轮来源未明确空气/真空差异时不作推测或转换",
      "refractive_index_basis": "按来源原始n约定；不作未授权空气/真空转换"
    },
    {
      "optical_set_id": "ri_ybf3_amotchkina_n",
      "material_id": "YbF3_film",
      "sample_role": "film",
      "sample_form": "film",
      "short_name": "Amotchkina/EB120°C/2020/仅n",
      "conditions": {
        "deposition_method": "电子束蒸发",
        "substrate_temperature": "120 °C",
        "substrate": "ZnSe，厚1 mm",
        "film_thickness": "1.95 µm",
        "deposition_rate": "未提供（本轮可核验来源）",
        "oxygen_partial_pressure": "未提供（本轮可核验来源）",
        "reactive_gas_flow": "未提供（本轮可核验来源）",
        "base_pressure": "未提供（本轮可核验来源）",
        "working_pressure": "未提供（本轮可核验来源）",
        "ion_assistance": "未提供（本轮可核验来源）",
        "annealing": "未提供（本轮可核验来源）",
        "measurement_temperature": "未提供（本轮可核验来源）",
        "crystal_axis": "未提供（本轮可核验来源）"
      },
      "source": {
        "raw_path": "raw/YbF3_Amotchkina.yml",
        "sha256": "bb7a7a83b4ab2b11bcd1c7bd899bef22bad25c9c6f6c73a4d19869d3ffc57161",
        "source_kind": "author_supplied_database_numerical_data",
        "repository_commit": "c5c2f188e848453def5970e347399d653df2ffc2",
        "repository_path": "database/data/main/YbF3/nk/Amotchkina.yml",
        "source_urls": [
          "https://raw.githubusercontent.com/polyanskiy/refractiveindex.info-database/c5c2f188e848453def5970e347399d653df2ffc2/database/data/main/YbF3/nk/Amotchkina.yml",
          "https://refractiveindex.info/?shelf=main&book=YbF3&page=Amotchkina",
          "https://refractiveindex.info/download/data/2020/Amotchkina/Summary_for_RefractiveIndexINFO.pdf",
          "https://opg.optica.org/ao/abstract.cfm?uri=ao-59-5-A40"
        ],
        "license": "CC0-1.0 (refractiveindex.info database); original paper rights remain separate",
        "citation": "T. Amotchkina, M. Trubetskov, D. Hahner, V. Pervak.\nCharacterization of e-beam evaporated Ge, YbF3, ZnS, and LaF3 thin films for laser-oriented coatings.\nAppl. Opt. 59, A40-A47 (2020)\n(Data kindly provided by Tatiana Amotchkina\n[data]\n[description])",
        "doi_urls": [
          "https://doi.org/10.1364/AO.59.000A40"
        ],
        "raw_comments": "1.95 µm YbF3 film deposited on 1 mm thick ZnSe substratee by e-beam evaporation at 120 °C substrate temperature.",
        "raw_conditions": {
          "substrate": "ZnSe",
          "film_thickness": 1.95e-06
        },
        "citation_correction": null
      },
      "derivation": {
        "type": "exact_formula_mapping",
        "description": "来源Cauchy式等价映射；仅n的独立模型不自动携带或扩展k。",
        "source_formula": {
          "type": "formula 5",
          "wavelength_range": "0.4 14",
          "coefficients": "1.484489 5.4996e-5 -2 2.6266e-3 -4"
        },
        "coefficient_units": "A dimensionless; B um^2; C um^4"
      },
      "valid_domain_um": [
        0.4,
        12
      ],
      "k_status": "unknown",
      "measurement_uncertainty": "未提供通用n/k不确定度；不把数值小数位当准确度",
      "wavelength_basis": "按来源光谱波长约定；本轮来源未明确空气/真空差异时不作推测或转换",
      "refractive_index_basis": "按来源原始n约定；不作未授权空气/真空转换"
    },
    {
      "optical_set_id": "ri_ybf3_amotchkina_nk",
      "material_id": "YbF3_film",
      "sample_role": "film",
      "sample_form": "film",
      "short_name": "Amotchkina/EB120°C/2020/n-k",
      "conditions": {
        "deposition_method": "电子束蒸发",
        "substrate_temperature": "120 °C",
        "substrate": "ZnSe，厚1 mm",
        "film_thickness": "1.95 µm",
        "deposition_rate": "未提供（本轮可核验来源）",
        "oxygen_partial_pressure": "未提供（本轮可核验来源）",
        "reactive_gas_flow": "未提供（本轮可核验来源）",
        "base_pressure": "未提供（本轮可核验来源）",
        "working_pressure": "未提供（本轮可核验来源）",
        "ion_assistance": "未提供（本轮可核验来源）",
        "annealing": "未提供（本轮可核验来源）",
        "measurement_temperature": "未提供（本轮可核验来源）",
        "crystal_axis": "未提供（本轮可核验来源）"
      },
      "source": {
        "raw_path": "raw/YbF3_Amotchkina.yml",
        "sha256": "bb7a7a83b4ab2b11bcd1c7bd899bef22bad25c9c6f6c73a4d19869d3ffc57161",
        "source_kind": "author_supplied_database_numerical_data",
        "repository_commit": "c5c2f188e848453def5970e347399d653df2ffc2",
        "repository_path": "database/data/main/YbF3/nk/Amotchkina.yml",
        "source_urls": [
          "https://raw.githubusercontent.com/polyanskiy/refractiveindex.info-database/c5c2f188e848453def5970e347399d653df2ffc2/database/data/main/YbF3/nk/Amotchkina.yml",
          "https://refractiveindex.info/?shelf=main&book=YbF3&page=Amotchkina",
          "https://refractiveindex.info/download/data/2020/Amotchkina/Summary_for_RefractiveIndexINFO.pdf",
          "https://opg.optica.org/ao/abstract.cfm?uri=ao-59-5-A40"
        ],
        "license": "CC0-1.0 (refractiveindex.info database); original paper rights remain separate",
        "citation": "T. Amotchkina, M. Trubetskov, D. Hahner, V. Pervak.\nCharacterization of e-beam evaporated Ge, YbF3, ZnS, and LaF3 thin films for laser-oriented coatings.\nAppl. Opt. 59, A40-A47 (2020)\n(Data kindly provided by Tatiana Amotchkina\n[data]\n[description])",
        "doi_urls": [
          "https://doi.org/10.1364/AO.59.000A40"
        ],
        "raw_comments": "1.95 µm YbF3 film deposited on 1 mm thick ZnSe substratee by e-beam evaporation at 120 °C substrate temperature.",
        "raw_conditions": {
          "substrate": "ZnSe",
          "film_thickness": 1.95e-06
        },
        "citation_correction": null
      },
      "derivation": {
        "type": "formula_n_plus_tabulated_k_intersection",
        "description": "n由同源公式计算；k只在同源k表内线性内插；有效域取n、k、本轮测量窗的交集。保留所有交集内原k节点。",
        "source_formula": {
          "type": "formula 5",
          "wavelength_range": "0.4 14",
          "coefficients": "1.484489 5.4996e-5 -2 2.6266e-3 -4"
        },
        "source_k_domain_um": [
          9.0168,
          13.975
        ],
        "source_k_row_count": 249,
        "build_linear_n_tolerance": 5e-08
      },
      "valid_domain_um": [
        9.0168,
        12
      ],
      "k_status": "source_values_or_bounded_interpolation",
      "measurement_uncertainty": "未提供通用n/k不确定度；不把数值小数位当准确度",
      "wavelength_basis": "按来源光谱波长约定；本轮来源未明确空气/真空差异时不作推测或转换",
      "refractive_index_basis": "按来源原始n约定；不作未授权空气/真空转换"
    },
    {
      "optical_set_id": "ri_ge_amotchkina_film",
      "material_id": "Ge_film",
      "sample_role": "film",
      "sample_form": "film",
      "short_name": "Amotchkina/EB120°C/2020",
      "conditions": {
        "deposition_method": "电子束蒸发",
        "substrate_temperature": "120 °C",
        "substrate": "ZnSe，厚1 mm",
        "film_thickness": "0.42 µm",
        "deposition_rate": "未提供（本轮可核验来源）",
        "oxygen_partial_pressure": "未提供（本轮可核验来源）",
        "reactive_gas_flow": "未提供（本轮可核验来源）",
        "base_pressure": "未提供（本轮可核验来源）",
        "working_pressure": "未提供（本轮可核验来源）",
        "ion_assistance": "未提供（本轮可核验来源）",
        "annealing": "未提供（本轮可核验来源）",
        "measurement_temperature": "未提供（本轮可核验来源）",
        "crystal_axis": "未提供（本轮可核验来源）"
      },
      "source": {
        "raw_path": "raw/Ge_Amotchkina-film.yml",
        "sha256": "3918c60801b225c565b51e0929d298b4a31892fb3af112b50e6af59dd4d97c51",
        "source_kind": "author_supplied_database_numerical_data",
        "repository_commit": "c5c2f188e848453def5970e347399d653df2ffc2",
        "repository_path": "database/data/main/Ge/nk/Amotchkina-film.yml",
        "source_urls": [
          "https://raw.githubusercontent.com/polyanskiy/refractiveindex.info-database/c5c2f188e848453def5970e347399d653df2ffc2/database/data/main/Ge/nk/Amotchkina-film.yml",
          "https://refractiveindex.info/?shelf=main&book=Ge&page=Amotchkina-film",
          "https://refractiveindex.info/download/data/2020/Amotchkina/Summary_for_RefractiveIndexINFO.pdf",
          "https://opg.optica.org/ao/abstract.cfm?uri=ao-59-5-A40"
        ],
        "license": "CC0-1.0 (refractiveindex.info database); original paper rights remain separate",
        "citation": "T. Amotchkina, M. Trubetskov, D. Hahner, V. Pervak.\nCharacterization of e-beam evaporated Ge, YbF3, ZnS, and LaF3 thin films for laser-oriented coatings.\nAppl. Opt. 59, A40-A47 (2020)\n(Data kindly provided by Tatiana Amotchkina\n[data]\n[description])",
        "doi_urls": [
          "https://doi.org/10.1364/AO.59.000A40"
        ],
        "raw_comments": "0.42 µm Ge3 film deposited on 1 mm thick ZnSe substratee by e-beam evaporation at 120 °C substrate temperature.",
        "raw_conditions": {
          "substrate": "ZnSe",
          "film_thickness": 4.2e-07
        },
        "citation_correction": null
      },
      "derivation": {
        "type": "source_table_identity",
        "description": "原数值表保留全部节点；计算有效域单独受限，不把表的模型延伸视为新测量。",
        "source_type": "tabulated nk",
        "source_domain_um": [
          0.4,
          15.0
        ],
        "source_row_count": 1721,
        "raw_values_unchanged": true
      },
      "valid_domain_um": [
        0.4,
        12
      ],
      "k_status": "source_values_or_bounded_interpolation",
      "measurement_uncertainty": "未提供通用n/k不确定度；不把数值小数位当准确度",
      "wavelength_basis": "按来源光谱波长约定；本轮来源未明确空气/真空差异时不作推测或转换",
      "refractive_index_basis": "按来源原始n约定；不作未授权空气/真空转换"
    },
    {
      "optical_set_id": "ri_al_mcpeak",
      "material_id": "Al_film",
      "sample_role": "film",
      "sample_form": "film",
      "short_name": "McPeak/热蒸15nm·s⁻¹/2015",
      "conditions": {
        "deposition_method": "热蒸发，Si模板剥离（template stripping）",
        "substrate_temperature": "室温（原文实验共用条件；未给具体温度）",
        "substrate": "Si模板",
        "film_thickness": "未提供（本轮可核验来源）",
        "deposition_rate": "150 Å/s = 15 nm/s",
        "oxygen_partial_pressure": "未提供（本轮可核验来源）",
        "reactive_gas_flow": "未提供（本轮可核验来源）",
        "base_pressure": "3×10⁻⁸ Torr（原文图2及实验共用条件）",
        "working_pressure": "未提供（本轮可核验来源）",
        "ion_assistance": "未提供（本轮可核验来源）",
        "annealing": "未提供（本轮可核验来源）",
        "measurement_temperature": "未提供（本轮可核验来源）",
        "crystal_axis": "未提供（本轮可核验来源）"
      },
      "source": {
        "raw_path": "raw/Al_McPeak.yml",
        "sha256": "1d7e7fde2858d2705eed030890f9b60ddfbda6ca9d7acbe4e6a36cfe63caad3a",
        "source_kind": "author_supplied_database_numerical_data",
