Repository: ii33/coating-sim

# 材料光学常数导入包（2026-10-06，v1）

本包纳入15个材料角色、23个常数组：16个薄膜组、7个基片组。所有数值来自refractiveindex.info官方仓库或NIST原论文数值表；没有从资料概览页拼造测量谱，也没有写入产品文件。

## 入口

- `材料光学常数目录.md`：中文清单、参考镀膜条件、有效波段和每组完整来源。
- `data/optical_catalog.json`：机器导入主入口，按精确材料角色路由。仅将每项的`optical_constants`写入对应材料。
- `data/provenance.json`：每个常数组对应的结构化条件、原始来源、派生方式、许可与哈希。
- `data/ri_*.json`：当前产品`validate_optical_set`可直接接受的单组JSON。
- `csv/ri_*.csv`：严格两列或三列CSV；单位µm。CSV导入时应同时保留对应JSON的短名、notes与source。
- `raw/`：本轮实际纳入的原始数值文件。YAML均按固定官方仓库commit获取。
- `quarantine/not_imported/`：研究时取得但明确未导入的候选，不能批量导入。
- `verification/`：当前产品schema、材料角色、域拒绝、单位、unknown k、CSV往返和公式采样数值检查结果。

File: data/optical_catalog_sources/sourced_optical_constants_20261006_v1/repository_commit.json
{"sha":"c5c2f188e848453def5970e347399d653df2ffc2","node_id":"C_kwDOAnE6XtoAKGM1YzJmMTg4ZTg0ODQ1M2RlZjU5NzBlMzQ3Mzk5ZDY1M2RmMmZmYzI","commit":{"author":{"name":"Mikhail Polyanskiy","email":"polyanskiy@refractiveindex.info","date":"2026-09-04T10:08:29Z"},"committer":{"name":"GitHub","email":"noreply@github.com","date":"2026-09-04T10:08:29Z"},"message":"Update README.md","tree":{"sha":"127d266679fbbc5b120534203cde37fc3390f462","url":"https://api.github.com/repos/polyanskiy/refractiveindex.info-database/git/trees/127d266679fbbc5b120534203cde37fc3390f462"},"url":"https://api.github.com/repos/polyanskiy/refractiveindex.info-database/git/commits/c5c2f188e848453def5970e347399d653df2ffc2","comment_count":0,"verification":{"verified":true,"reason":"valid","signature":"-----BEGIN PGP SIGNATURE-----\n\nwsFcBAABCAAQBQJqmpieCRC1aQ7uu5UhlAAADmsQAJPF1tdzyZexesdutSEqA+Xo\nHa57Y/rxCeRPvJYcJLjBFLRz3+b7x7nDL0iM+EP6RpoHuHvGWO+L9BXLaftJ0yGU\ngcNzRMm4cdcQw5UhW/YPmuZ0rYKZhdk3TDNeGeQ2tpz5we9waKze5LgQMh6AR48z\nylZtbEWJkDhBMtOfDbycWBYSLy36iZnEvQ5pXnjJmFKShCLHR9qi9lfH6e3lz2au\nFsw65aVKFstw4/Q6fHG0vlOOmEtZa1YL9m9fAciw75pV8K7qMoRd8KwX/AQ9QMsw\nPRyGLvNK26i7kZcew0iFNrJ/inWVIAwTNBqDyl5lNmQjUCRAms5joNUO9F7HMrdR\nAKbuPj7XLqGMLccWxi+67ATrHU+UvbrsEQ7WqZqxA0L4s4PSp7Q+9SRVQHl1NJ7j\nt4NmAa23jfVOUlLyAVjfbBpNPxilIuYZkOcQXWa66TX3dAr13sb/Wcs/MY9j9//q\n74HIn1pgN9RUToBwe+Nu6O8KbnE/shxCo+9seTTD+DC/VxycsQvSf0sn90WiAmIC\n3I96Is7Yzbb/RgBuzBr51nczOwvqBOpEKlIgy7gfr0AAV/fkrJv8h76MsP71NXTi\nBGV1cdvyrfXrKCWrHZcUaBn7Z1aifFWWWO4U/Yh/5AsZH3cyuEU+MPvdrR+OqN+U\n/deWNj76oNfs+p1aD6Z+\n=WWoz\n-----END PGP SIGNATURE-----\n","payload":"tree 127d266679fbbc5b120534203cde37fc3390f462\nparent 6f3b772c3339d68a21538cb2562d2acb36731302\nauthor Mikhail Polyanskiy <polyanskiy@refractiveindex.info> 1788516509 -0400\ncommitter GitHub <noreply@github.com> 1788516509 -0400\n\nUpdate README.md","verified_at":"2026-09-04T10:08:30Z"}},"url":"https://api.github.com/repos/polyanskiy/refractiveindex.info-database/commits/c5c2f188e848453def5970e347399d653df2ffc2","html_url":"https://github.com/polyanskiy/refractiveindex.info-database/commit/c5c2f188e848453def5970e347399d653df2ffc2","comments_url":"https://api.github.com/repos/polyanskiy/refractiveindex.info-database/commits/c5c2f188e848453def5970e347399d653df2ffc2/comments","author":{"login":"polyanskiy","id":8643198,"node_id":"MDQ6VXNlcjg2NDMxOTg=","avatar_url":"https://avatars.githubusercontent.com/u/8643198?v=4","gravatar_id":"","url":"https://api.github.com/users/polyanskiy","html_url":"https://github.com/polyanskiy","followers_url":"https://api.github.com/users/polyanskiy/followers","following_url":"https://api.github.com/users/polyanskiy/following{/other_user}","gists_url":"https://api.github.com/users/polyanskiy/gists{/gist_id}","starred_url":"https://api.github.com/users/polyanskiy/starred{/owner}{/repo}","subscriptions_url":"https://api.github.com/users/polyanskiy/subscriptions","organizations_url":"https://api.github.com/users/polyanskiy/orgs","repos_url":"https://api.github.com/users/polyanskiy/repos","events_url":"https://api.github.com/users/polyanskiy/events{/privacy}","received_events_url":"https://api.github.com/users/polyanskiy/received_events","type":"User","user_view_type":"public","site_admin":false},"committer":{"login":"web-flow","id":19864447,"node_id":"MDQ6VXNlcjE5ODY0NDQ3","avatar_url":"https://avatars.githubusercontent.com/u/19864447?v=4","gravatar_id":"","url":"https://api.github.com/users/web-flow","html_url":"https://github.com/web-flow","followers_url":"https://api.github.com/users/web-flow/followers","following_url":"https://api.github.com/users/web-flow/following{/other_user}","gists_url":"https://api.github.com/users/web-flow/gists{/gist_id}","starred_url":"https://api.github.com/users/web-flow/starred{/owner}{/repo}","subscriptions_url":"https://api.github.com/users/web-flow/subscriptions","organizations_url":"https://api.github.com/users/web-flow/orgs","repos_url":"https://api.github.com/users/web-flow/repos","events_url":"https://api.github.com/users/web-flow/events{/privacy}","received_events_url":"https://api.github.com/users/web-flow/received_events","type":"User","user_view_type":"public","site_admin":false},"parents":[{"sha":"6f3b772c3339d68a21538cb2562d2acb36731302","url":"https://api.github.com/repos/polyanskiy/refractiveindex.info-database/commits/6f3b772c3339d68a21538cb2562d2acb36731302","html_url":"https://github.com/polyanskiy/refractiveindex.info-database/commit/6f3b772c3339d68a21538cb2562d2acb36731302"}],"stats":{"total":4,"additions":4,"deletions":0},"files":[{"sha":"e59889b87d95fd3a5aad870c02e1ee7f3c005a07","filename":"README.md","status":"modified","additions":4,"deletions":0,"changes":4,"blob_url":"https://github.com/polyanskiy/refractiveindex.info-database/blob/c5c2f188e848453def5970e347399d653df2ffc2/README.md","raw_url":"https://github.com/polyanskiy/refractiveindex.info-database/raw/c5c2f188e848453def5970e347399d653df2ffc2/README.md","contents_url":"https://api.github.com/repos/polyanskiy/refractiveindex.info-database/contents/README.md?ref=c5c2f188e848453def5970e347399d653df2ffc2","patch":"@@ -118,3 +118,7 @@ https://pyelli.readthedocs.io\n ### TFStudio\n GUI-based thin-film coating design program with a built-in refractiveindex.info browser\n https://github.com/aai2k/TFStudio\n+\n+### RefractiveIndexApp\n+Simple Android app that serves as a front end to the refractiveindex.info database\n+https://github.com/Xpr3ss0/RefractiveIndexApp"}]}

File: data/optical_catalog_sources/sourced_optical_constants_20261006_v1/schema_validation.json
{
  "status": "passed",
  "material_count": 15,
  "set_count": 23,
  "unknown_k_set_count": 7,
  "csv_roundtrip_count": 23,
  "source_identity_check": "all source-table values equal original YAML",
  "sets": [
    {
      "id": "ri_ta2o5_rodriguez_de_marcos",
      "material_id": "Ta2O5_film",
      "role": "film",
      "name_length": 22,
      "kind": "tabulated",
      "samples": 212,
      "valid_domain_um": [
        0.0294938,
        1.51429
      ],
      "unknown_k_preserved": false,
      "checks": [
        "strict_schema",
        "material_profile_schema",
        "immutable_research_snapshot",
        "target_role_identity",
        "raw_sha256",
        "endpoint_nm_um_equivalence",
        "reject_extrapolation",
        "csv_roundtrip",
        "condition_notes"
      ],
      "max_csv_vs_json_n_error_251_checks": 0.0,
      "status": "passed"
    },
    {
      "id": "ri_sio2_rodriguez_de_marcos",
      "material_id": "SiO2_film",
      "role": "film",
      "name_length": 22,
      "kind": "tabulated",
      "samples": 395,
      "valid_domain_um": [
        0.0299714,
        1.51066
      ],
      "unknown_k_preserved": false,
      "checks": [
        "strict_schema",
        "material_profile_schema",
        "immutable_research_snapshot",
        "target_role_identity",
        "raw_sha256",
        "endpoint_nm_um_equivalence",
        "reject_extrapolation",
        "csv_roundtrip",
        "condition_notes"
      ],
      "max_csv_vs_json_n_error_251_checks": 0.0,
      "status": "passed"
    },
    {
      "id": "ri_sio2_kischkat",
      "material_id": "SiO2_film",
      "role": "film",
      "name_length": 18,
      "kind": "tabulated",
      "samples": 1451,
      "valid_domain_um": [
        1.53846,
        14.28571
      ],
      "unknown_k_preserved": false,
      "checks": [
        "strict_schema",
        "material_profile_schema",
        "immutable_research_snapshot",
        "target_role_identity",
        "raw_sha256",
        "endpoint_nm_um_equivalence",
        "reject_extrapolation",
        "csv_roundtrip",
        "condition_notes"
      ],
      "max_csv_vs_json_n_error_251_checks": 0.0,
      "status": "passed"
    },
    {
      "id": "ri_mgf2_rodriguez_de_marcos",
      "material_id": "MgF2_film",
      "role": "film",
      "name_length": 22,
      "kind": "tabulated",
      "samples": 960,
      "valid_domain_um": [
        0.0299919,
        2.00146
      ],
      "unknown_k_preserved": false,
      "checks": [
        "strict_schema",
        "material_profile_schema",
        "immutable_research_snapshot",
        "target_role_identity",
        "raw_sha256",
        "endpoint_nm_um_equivalence",
        "reject_extrapolation",
        "csv_roundtrip",
        "condition_notes"
      ],
      "max_csv_vs_json_n_error_251_checks": 0.0,
      "status": "passed"
    },
    {
      "id": "ri_tio2_jolivet_amorphous",
      "material_id": "TiO2_film",
      "role": "film",
      "name_length": 23,
      "kind": "tabulated",
      "samples": 451,
      "valid_domain_um": [
        0.20664,
        0.82656
      ],
      "unknown_k_preserved": false,
      "checks": [
        "strict_schema",
        "material_profile_schema",
        "immutable_research_snapshot",
        "target_role_identity",
        "raw_sha256",
        "endpoint_nm_um_equivalence",
        "reject_extrapolation",
        "csv_roundtrip",
        "condition_notes"
      ],
      "max_csv_vs_json_n_error_251_checks": 0.0,
      "status": "passed"
    },
    {
      "id": "ri_tio2_kischkat",
      "material_id": "TiO2_film",
      "role": "film",
      "name_length": 18,
      "kind": "tabulated",
      "samples": 1451,
      "valid_domain_um": [
        1.53846,
        14.28571
      ],
      "unknown_k_preserved": false,
      "checks": [
        "strict_schema",
        "material_profile_schema",
        "immutable_research_snapshot",
        "target_role_identity",
        "raw_sha256",
        "endpoint_nm_um_equivalence",
        "reject_extrapolation",
        "csv_roundtrip",
        "condition_notes"
      ],
      "max_csv_vs_json_n_error_251_checks": 0.0,
      "status": "passed"
    },
    {
      "id": "ri_al2o3_kischkat",
      "material_id": "Al2O3_film",
      "role": "film",
      "name_length": 18,
      "kind": "tabulated",
      "samples": 1450,
      "valid_domain_um": [
        1.53941,
        14.28571
      ],
      "unknown_k_preserved": false,
      "checks": [
        "strict_schema",
        "material_profile_schema",
        "immutable_research_snapshot",
        "target_role_identity",
        "raw_sha256",
        "endpoint_nm_um_equivalence",
        "reject_extrapolation",
        "csv_roundtrip",
        "condition_notes"
      ],
      "max_csv_vs_json_n_error_251_checks": 0.0,
      "status": "passed"
    },
    {
      "id": "ri_al2o3_zhukovsky",
      "material_id": "Al2O3_film",
      "role": "film",
      "name_length": 23,
      "kind": "tabulated",
      "samples": 700,
      "valid_domain_um": [
        0.211002,
        1.689842
      ],
      "unknown_k_preserved": false,
      "checks": [
        "strict_schema",
        "material_profile_schema",
        "immutable_research_snapshot",
        "target_role_identity",
        "raw_sha256",
        "endpoint_nm_um_equivalence",
        "reject_extrapolation",
        "csv_roundtrip",
        "condition_notes"
      ],
      "max_csv_vs_json_n_error_251_checks": 0.0,
      "status": "passed"
    },
    {
      "id": "ri_zns_amotchkina_n",
      "material_id": "ZnS_film",
      "role": "film",
      "name_length": 26,
      "kind": "tabulated",
      "samples": 3541,
      "valid_domain_um": [
        0.4,
        12
      ],
      "unknown_k_preserved": true,
      "checks": [
        "strict_schema",
        "material_profile_schema",
        "immutable_research_snapshot",
        "target_role_identity",
        "raw_sha256",
        "endpoint_nm_um_equivalence",
        "reject_extrapolation",
        "csv_roundtrip",
        "condition_notes"
      ],
      "max_csv_vs_json_n_error_251_checks": 0.0,
      "status": "passed"
    },
    {
      "id": "ri_zns_amotchkina_nk",
      "material_id": "ZnS_film",
      "role": "film",
      "name_length": 27,
      "kind": "tabulated",
      "samples": 2215,
      "valid_domain_um": [
        0.4,
        1.0
      ],
      "unknown_k_preserved": false,
      "checks": [
        "strict_schema",
        "material_profile_schema",
        "immutable_research_snapshot",
        "target_role_identity",
        "raw_sha256",
        "endpoint_nm_um_equivalence",
        "reject_extrapolation",
        "csv_roundtrip",
        "condition_notes"
      ],
      "max_csv_vs_json_n_error_251_checks": 0.0,
      "status": "passed"
    },
    {
      "id": "ri_ybf3_amotchkina_n",
      "material_id": "YbF3_film",
      "role": "film",
      "name_length": 26,
      "kind": "cauchy",
      "samples": 0,
      "valid_domain_um": [
        0.4,
        12
      ],
      "unknown_k_preserved": true,
      "checks": [
        "strict_schema",
        "material_profile_schema",
        "immutable_research_snapshot",
        "target_role_identity",
        "raw_sha256",
        "endpoint_nm_um_equivalence",
        "reject_extrapolation",
        "csv_roundtrip",
        "condition_notes"
      ],
      "max_csv_vs_json_n_error_251_checks": 4.982567980427177e-08,
      "status": "passed"
    },
    {
      "id": "ri_ybf3_amotchkina_nk",
      "material_id": "YbF3_film",
      "role": "film",
      "name_length": 27,
      "kind": "tabulated",
      "samples": 151,
      "valid_domain_um": [
        9.0168,
        12
      ],
      "unknown_k_preserved": false,
      "checks": [
        "strict_schema",
        "material_profile_schema",
        "immutable_research_snapshot",
        "target_role_identity",
        "raw_sha256",
        "endpoint_nm_um_equivalence",
        "reject_extrapolation",
        "csv_roundtrip",
        "condition_notes"
      ],
      "max_csv_vs_json_n_error_251_checks": 0.0,
      "status": "passed"
    },
    {
      "id": "ri_ge_amotchkina_film",
      "material_id": "Ge_film",
      "role": "film",
      "name_length": 23,
      "kind": "tabulated",
      "samples": 1721,
      "valid_domain_um": [
        0.4,
        12
      ],
      "unknown_k_preserved": false,
      "checks": [
        "strict_schema",
        "material_profile_schema",
        "immutable_research_snapshot",
        "target_role_identity",
        "raw_sha256",
        "endpoint_nm_um_equivalence",
        "reject_extrapolation",
        "csv_roundtrip",
        "condition_notes"
      ],
      "max_csv_vs_json_n_error_251_checks": 0.0,
      "status": "passed"
    },
    {
      "id": "ri_al_mcpeak",
      "material_id": "Al_film",
      "role": "film",
      "name_length": 22,
      "kind": "tabulated",
      "samples": 297,
      "valid_domain_um": [
        0.15,
        1.7
      ],
      "unknown_k_preserved": false,
      "checks": [
        "strict_schema",
        "material_profile_schema",
        "immutable_research_snapshot",
        "target_role_identity",
        "raw_sha256",
        "endpoint_nm_um_equivalence",
        "reject_extrapolation",
        "csv_roundtrip",
        "condition_notes"
      ],
      "max_csv_vs_json_n_error_251_checks": 0.0,
      "status": "passed"
    },
    {
      "id": "ri_cu_mcpeak",
      "material_id": "Cu_film",
      "role": "film",
      "name_length": 23,
      "kind": "tabulated",
      "samples": 141,
      "valid_domain_um": [
        0.3,
        1.7
      ],
      "unknown_k_preserved": false,
      "checks": [
        "strict_schema",
        "material_profile_schema",
        "immutable_research_snapshot",
        "target_role_identity",
        "raw_sha256",
        "endpoint_nm_um_equivalence",
        "reject_extrapolation",
        "csv_roundtrip",
        "condition_notes"
      ],
      "max_csv_vs_json_n_error_251_checks": 0.0,
      "status": "passed"
    },
    {
      "id": "ri_cr_johnson",
      "material_id": "Cr_film",
      "role": "film",
      "name_length": 17,
      "kind": "tabulated",
      "samples": 49,
      "valid_domain_um": [
        0.188,
        1.937
      ],
      "unknown_k_preserved": false,
      "checks": [
        "strict_schema",
        "material_profile_schema",
        "immutable_research_snapshot",
        "target_role_identity",
        "raw_sha256",
        "endpoint_nm_um_equivalence",
        "reject_extrapolation",
        "csv_roundtrip",
        "condition_notes"
      ],
      "max_csv_vs_json_n_error_251_checks": 0.0,
      "status": "passed"
    },
    {
      "id": "ri_sio2_malitson",
      "material_id": "fused_silica_method_demonstrator",
      "role": "substrate",
      "name_length": 20,
      "kind": "sellmeier",
      "samples": 0,
      "valid_domain_um": [
        0.21,
        3.71
      ],
      "unknown_k_preserved": true,
      "checks": [
        "strict_schema",
        "material_profile_schema",
        "immutable_research_snapshot",
        "target_role_identity",
        "raw_sha256",
        "endpoint_nm_um_equivalence",
        "reject_extrapolation",
        "csv_roundtrip",
        "condition_notes"
      ],
      "max_csv_vs_json_n_error_251_checks": 4.7467963115721545e-08,
      "status": "passed"
    },
    {
      "id": "ri_ge_amotchkina",
      "material_id": "Ge_substrate",
      "role": "substrate",
      "name_length": 21,
      "kind": "tabulated",
      "samples": 628,
      "valid_domain_um": [
        0.4,
        11.0
      ],
      "unknown_k_preserved": false,
      "checks": [
        "strict_schema",
        "material_profile_schema",
        "immutable_research_snapshot",
        "target_role_identity",
        "raw_sha256",
        "endpoint_nm_um_equivalence",
        "reject_extrapolation",
        "csv_roundtrip",
        "condition_notes"
      ],
      "max_csv_vs_json_n_error_251_checks": 0.0,
      "status": "passed"
    },
    {
      "id": "ri_ge_burnett2016_table1_vacuum",
      "material_id": "Ge_substrate",
      "role": "substrate",
      "name_length": 22,
      "kind": "tabulated",
      "samples": 17,
      "valid_domain_um": [
        2.25,
        14.0
      ],
      "unknown_k_preserved": true,
      "checks": [
        "strict_schema",
        "material_profile_schema",
        "immutable_research_snapshot",
        "target_role_identity",
        "raw_sha256",
        "endpoint_nm_um_equivalence",
        "reject_extrapolation",
        "csv_roundtrip",
        "condition_notes"
      ],
      "max_csv_vs_json_n_error_251_checks": 0.0,
      "status": "passed"
    },
    {
      "id": "ri_znse_connolly",
      "material_id": "ZnSe_substrate",
      "role": "substrate",
      "name_length": 27,
      "kind": "sellmeier",
      "samples": 0,
      "valid_domain_um": [
        0.54,
        18.2
      ],
      "unknown_k_preserved": true,
      "checks": [
        "strict_schema",
        "material_profile_schema",
        "immutable_research_snapshot",
        "target_role_identity",
        "raw_sha256",
        "endpoint_nm_um_equivalence",
        "reject_extrapolation",
        "csv_roundtrip",
        "condition_notes"
      ],
      "max_csv_vs_json_n_error_251_checks": 4.857752289311179e-08,
      "status": "passed"
    },
    {
      "id": "ri_znse_amotchkina_n",
      "material_id": "ZnSe_substrate",
      "role": "substrate",
      "name_length": 21,
      "kind": "tabulated",
      "samples": 4170,
      "valid_domain_um": [
        0.4,
        12
      ],
      "unknown_k_preserved": true,
      "checks": [
        "strict_schema",
        "material_profile_schema",
        "immutable_research_snapshot",
        "target_role_identity",
        "raw_sha256",
        "endpoint_nm_um_equivalence",
        "reject_extrapolation",
        "csv_roundtrip",
        "condition_notes"
      ],
      "max_csv_vs_json_n_error_251_checks": 0.0,
      "status": "passed"
    },
    {
      "id": "ri_znse_amotchkina_nk",
      "material_id": "ZnSe_substrate",
      "role": "substrate",
      "name_length": 22,
      "kind": "tabulated",
      "samples": 2623,
      "valid_domain_um": [
        0.4,
        0.888
      ],
      "unknown_k_preserved": false,
      "checks": [
        "strict_schema",
        "material_profile_schema",
        "immutable_research_snapshot",
        "target_role_identity",
        "raw_sha256",
        "endpoint_nm_um_equivalence",
        "reject_extrapolation",
        "csv_roundtrip",
        "condition_notes"
      ],
      "max_csv_vs_json_n_error_251_checks": 0.0,
      "status": "passed"
    },
    {
      "id": "ri_zns_debenham_n",
      "material_id": "ZnS_substrate",
      "role": "substrate",
      "name_length": 26,
      "kind": "tabulated",
      "samples": 3461,
      "valid_domain_um": [
        0.405,
        13.0
      ],
      "unknown_k_preserved": true,
      "checks": [
        "strict_schema",
        "material_profile_schema",
        "immutable_research_snapshot",
        "target_role_identity",
        "raw_sha256",
        "endpoint_nm_um_equivalence",
        "reject_extrapolation",
        "csv_roundtrip",
        "condition_notes"
      ],
      "max_csv_vs_json_n_error_251_checks": 0.0,
      "status": "passed"
    }
  ],
  "limits": [
    "No physical remeasurement or machine calibration",
    "No GUI or persistence integration tested by this research package",
    "Unknown source air/vacuum conventions remain annotated, not guessed",
    "Numerical interpolation error checks are not measurement uncertainty"
  ]
}

File: data/optical_catalog_sources/sourced_optical_constants_20261006_v1/source_audit.json
{
  "reviewed_utc": "2026-10-06",
  "numeric_source_policy": "Official database YAML fixed by repository commit, plus NIST primary numerical Table 1. No numeric spectra inferred from overview pages.",
  "access_limits": [
    {"url":"https://gold.io.csic.es/wp-content/uploads/2020/05/2016-Self-consistent-optical-constants-of-SiO2-and-Ta2O5-films.pdf","result":"Timed out through web; numerical data and explicitly stated deposition conditions verified from official database YAML. Unseen experimental details left unknown."},
    {"url":"https://gold.io.csic.es/wp-content/uploads/2020/05/2017-Self-consistent-optical-constants-of-MgF2LaF3-and-CeF3-films.pdf","result":"Timed out through web; author-supplied database numerical file used."},
    {"url":"https://opg.optica.org/ao/abstract.cfm?uri=ao-59-5-A40","result":"Publisher citation/abstract readable; full article subscription-gated. Author-hosted numerical description readable and official author-supplied YAML used."},
    {"url":"https://tsapps.nist.gov/publication/get_pdf.cfm?pub_id=921884","result":"Full NIST-hosted PDF text readable. Table 1 and Section 3.2 checked; screenshot tool unavailable. No screenshot claimed."}
  ],
  "excluded_material_roles": [
    {"material_id":"K9_substrate","reason":"No unambiguous manufacturer-grade source newly verified in this bounded batch; do not alias to N-BK7 or H-K9L."},
    {"material_id":"H4_film","reason":"Proprietary commercial composition/grade; no universal optical model manufactured."},
    {"material_id":"ITO_film","reason":"Doping, oxygen/anneal and film-condition-specific constants not verified in this batch."}
  ],
  "not_imported_candidates": [
    {"file":"quarantine/not_imported/Al2O3_Rodriguez_de_Marcos.yml","reason":"Source metadata says 2016/wrong journal-volume, while DOI/publisher issue identify Opt. Mater. Express 15(7),1750–1764 (2025). Raw model extends far beyond reported experimental coverage. Deferred, not silently corrected/imported.","primary_verification":"https://opg.optica.org/ome/issue.cfm?issue=7&tocid=1219051&volume=15"},
    {"file":"quarantine/not_imported/Ge_Burnett.yml","reason":"Original Eq2/Table3 uses relative-to-air n with air wavelength, valid2.25–14µm; YAML declares2–14µm. Replaced with Table1 vacuum-wavelength/absolute-index numerical facts.","primary_verification":"https://tsapps.nist.gov/publication/get_pdf.cfm?pub_id=921884"},
    {"file":"quarantine/not_imported/Al2O3_Boidin.yml","reason":"Valid alternate PLD n-only source not needed for bounded batch; not classified invalid."},
    {"file":"quarantine/not_imported/TiO2_Siefke.yml","reason":"Broad ALD universal-dispersion model not needed after selection of explicit200°C amorphous and room-temperature sputtered groups; not classified invalid."}
  ],
  "bookkeeping_corrections": [
    {"source":"SiO2/Malitson","raw_citation_pages":"1205–1208","publisher_pages":"1205–1209","handling":"Original archive unchanged; provenance records publisher correction.","primary_verification":"https://opg.optica.org/josa/abstract.cfm?uri=josa-55-10-1205"},
    {"source":"Ge/Amotchkina-film","raw_comment":"Ge3/substratee typographical text","handling":"Film identity verified as Ge film using paper title and author numerical description. Original archive preserved."},
    {"source":"ZnS/Amotchkina","comment_thickness_um":1.008,"structured_thickness_um":1.00,"handling":"Both source precision levels retained; no silent averaging."}
  ]
}

File: data/optical_catalog_sources/sourced_optical_constants_20261006_v1/provenance.json (part 2 of 2)
{
        "repository_commit": "c5c2f188e848453def5970e347399d653df2ffc2",
        "repository_path": "database/data/main/Al/nk/McPeak.yml",
        "source_urls": [
          "https://raw.githubusercontent.com/polyanskiy/refractiveindex.info-database/c5c2f188e848453def5970e347399d653df2ffc2/database/data/main/Al/nk/McPeak.yml",
          "https://refractiveindex.info/?shelf=main&book=Al&page=McPeak",
          "https://pmc.ncbi.nlm.nih.gov/articles/PMC4416469/"
        ],
        "license": "CC0-1.0 (refractiveindex.info database); original paper rights remain separate",
        "citation": "K. M. McPeak, S. V. Jayanti, S. J. P. Kress, S. Meyer, S. Iotti, A. Rossinelli, D. J. Norris.\nPlasmonic films can easily be better: Rules and recipes.\nACS Photonics 2, 326-333 (2015)",
        "doi_urls": [
          "https://doi.org/10.1021/ph5004237"
        ],
        "raw_comments": "Thermally evaporated Al at 150 Å/s, template stripped from Si wafer",
        "raw_conditions": {},
        "citation_correction": null
      },
      "derivation": {
        "type": "source_table_identity",
        "description": "原数值表保留全部节点；计算有效域单独受限，不把表的模型延伸视为新测量。",
        "source_type": "tabulated nk",
        "source_domain_um": [
          0.15,
          1.7
        ],
        "source_row_count": 297,
        "raw_values_unchanged": true
      },
      "valid_domain_um": [
        0.15,
        1.7
      ],
      "k_status": "source_values_or_bounded_interpolation",
      "measurement_uncertainty": "未提供通用n/k不确定度；不把数值小数位当准确度",
      "wavelength_basis": "按来源光谱波长约定；本轮来源未明确空气/真空差异时不作推测或转换",
      "refractive_index_basis": "按来源原始n约定；不作未授权空气/真空转换"
    },
    {
      "optical_set_id": "ri_cu_mcpeak",
      "material_id": "Cu_film",
      "sample_role": "film",
      "sample_form": "film",
      "short_name": "McPeak/热蒸3.5nm·s⁻¹/2015",
      "conditions": {
        "deposition_method": "热蒸发，Si模板剥离（template stripping）",
        "substrate_temperature": "室温（原文实验共用条件；未给具体温度）",
        "substrate": "Si模板",
        "film_thickness": "未提供（本轮可核验来源）",
        "deposition_rate": "35 Å/s = 3.5 nm/s",
        "oxygen_partial_pressure": "未提供（本轮可核验来源）",
        "reactive_gas_flow": "未提供（本轮可核验来源）",
        "base_pressure": "3×10⁻⁸ Torr（原文图2及实验共用条件）",
        "working_pressure": "未提供（本轮可核验来源）",
        "ion_assistance": "未提供（本轮可核验来源）",
        "annealing": "未提供（本轮可核验来源）",
        "measurement_temperature": "未提供（本轮可核验来源）",
        "crystal_axis": "未提供（本轮可核验来源）"
      },
      "source": {
        "raw_path": "raw/Cu_McPeak.yml",
        "sha256": "7d3c8b2ddc58d53c9f85589befaf361e07a56c420b45e18ce8b3e6fba561b06f",
        "source_kind": "author_supplied_database_numerical_data",
        "repository_commit": "c5c2f188e848453def5970e347399d653df2ffc2",
        "repository_path": "database/data/main/Cu/nk/McPeak.yml",
        "source_urls": [
          "https://raw.githubusercontent.com/polyanskiy/refractiveindex.info-database/c5c2f188e848453def5970e347399d653df2ffc2/database/data/main/Cu/nk/McPeak.yml",
          "https://refractiveindex.info/?shelf=main&book=Cu&page=McPeak",
          "https://pmc.ncbi.nlm.nih.gov/articles/PMC4416469/"
        ],
        "license": "CC0-1.0 (refractiveindex.info database); original paper rights remain separate",
        "citation": "K. M. McPeak, S. V. Jayanti, S. J. P. Kress, S. Meyer, S. Iotti, A. Rossinelli, D. J. Norris.\nPlasmonic films can easily be better: Rules and recipes.\nACS Photonics 2, 326-333 (2015)",
        "doi_urls": [
          "https://doi.org/10.1021/ph5004237"
        ],
        "raw_comments": "Thermally evaporated Cu at 35 Å/s with base pressure of 3e-8 Torr, template stripped from Si wafer",
        "raw_conditions": {},
        "citation_correction": null
      },
      "derivation": {
        "type": "source_table_identity",
        "description": "原数值表保留全部节点；计算有效域单独受限，不把表的模型延伸视为新测量。",
        "source_type": "tabulated nk",
        "source_domain_um": [
          0.3,
          1.7
        ],
        "source_row_count": 141,
        "raw_values_unchanged": true
      },
      "valid_domain_um": [
        0.3,
        1.7
      ],
      "k_status": "source_values_or_bounded_interpolation",
      "measurement_uncertainty": "未提供通用n/k不确定度；不把数值小数位当准确度",
      "wavelength_basis": "按来源光谱波长约定；本轮来源未明确空气/真空差异时不作推测或转换",
      "refractive_index_basis": "按来源原始n约定；不作未授权空气/真空转换"
    },
    {
      "optical_set_id": "ri_cr_johnson",
      "material_id": "Cr_film",
      "sample_role": "film",
      "sample_form": "film",
      "short_name": "Johnson/蒸发多晶/1974",
      "conditions": {
        "deposition_method": "真空蒸发",
        "substrate_temperature": "未提供（本轮可核验来源）",
        "substrate": "未提供（本轮可核验来源）",
        "film_thickness": "原文样品范围20–50 nm；该表非单片独立厚度",
        "deposition_rate": "未提供（本轮可核验来源）",
        "oxygen_partial_pressure": "未提供（本轮可核验来源）",
        "reactive_gas_flow": "未提供（本轮可核验来源）",
        "base_pressure": "未提供（本轮可核验来源）",
        "working_pressure": "未提供（本轮可核验来源）",
        "ion_assistance": "未提供（本轮可核验来源）",
        "annealing": "未提供（本轮可核验来源）",
        "measurement_temperature": "室温（未给具体温度）",
        "crystal_axis": "未提供（本轮可核验来源）",
        "phase": "多晶"
      },
      "source": {
        "raw_path": "raw/Cr_Johnson.yml",
        "sha256": "0c496685e4822c9c9e1ffedfed94ed888786f7d5fbe62a122679375f9ae80843",
        "source_kind": "author_supplied_database_numerical_data",
        "repository_commit": "c5c2f188e848453def5970e347399d653df2ffc2",
        "repository_path": "database/data/main/Cr/nk/Johnson.yml",
        "source_urls": [
          "https://raw.githubusercontent.com/polyanskiy/refractiveindex.info-database/c5c2f188e848453def5970e347399d653df2ffc2/database/data/main/Cr/nk/Johnson.yml",
          "https://refractiveindex.info/?shelf=main&book=Cr&page=Johnson",
          "https://journals.aps.org/prb/abstract/10.1103/PhysRevB.9.5056"
        ],
        "license": "CC0-1.0 (refractiveindex.info database); original paper rights remain separate",
        "citation": "P. B. Johnson and R. W. Christy.\nOptical constants of transition metals: Ti, V, Cr, Mn, Fe, Co, Ni, and Pd.\nPhys. Rev. B 9, 5056-5070 (1974)",
        "doi_urls": [
          "https://doi.org/10.1103/PhysRevB.9.5056"
        ],
        "raw_comments": "Room temperature",
        "raw_conditions": {},
        "citation_correction": null
      },
      "derivation": {
        "type": "source_table_identity",
        "description": "原数值表保留全部节点；计算有效域单独受限，不把表的模型延伸视为新测量。",
        "source_type": "tabulated nk",
        "source_domain_um": [
          0.188,
          1.937
        ],
        "source_row_count": 49,
        "raw_values_unchanged": true
      },
      "valid_domain_um": [
        0.188,
        1.937
      ],
      "k_status": "source_values_or_bounded_interpolation",
      "measurement_uncertainty": "未提供通用n/k不确定度；不把数值小数位当准确度",
      "wavelength_basis": "按来源光谱波长约定；本轮来源未明确空气/真空差异时不作推测或转换",
      "refractive_index_basis": "按来源原始n约定；不作未授权空气/真空转换"
    },
    {
      "optical_set_id": "ri_sio2_malitson",
      "material_id": "fused_silica_method_demonstrator",
      "sample_role": "substrate",
      "sample_form": "bulk",
      "short_name": "Malitson/块材20°C/1965",
      "conditions": {
        "deposition_method": "不适用（块材，并非沉积薄膜参考）",
        "substrate_temperature": "不适用（块材，并非沉积薄膜参考）",
        "substrate": "不适用（块材，并非沉积薄膜参考）",
        "film_thickness": "不适用（块材，并非沉积薄膜参考）",
        "deposition_rate": "不适用（块材，并非沉积薄膜参考）",
        "oxygen_partial_pressure": "不适用（块材，并非沉积薄膜参考）",
        "reactive_gas_flow": "不适用（块材，并非沉积薄膜参考）",
        "base_pressure": "不适用（块材，并非沉积薄膜参考）",
        "working_pressure": "不适用（块材，并非沉积薄膜参考）",
        "ion_assistance": "不适用（块材，并非沉积薄膜参考）",
        "annealing": "不适用（块材，并非沉积薄膜参考）",
        "measurement_temperature": "20 °C（原始条件字段293 K）",
        "crystal_axis": "不适用（熔融硅石，非晶块材）"
      },
      "source": {
        "raw_path": "raw/SiO2_Malitson.yml",
        "sha256": "6f5dc13b9a76e26437e0b3e4719b4895964ebd85e09643c85a1a3c596394bcf3",
        "source_kind": "author_supplied_database_numerical_data",
        "repository_commit": "c5c2f188e848453def5970e347399d653df2ffc2",
        "repository_path": "database/data/main/SiO2/nk/Malitson.yml",
        "source_urls": [
          "https://raw.githubusercontent.com/polyanskiy/refractiveindex.info-database/c5c2f188e848453def5970e347399d653df2ffc2/database/data/main/SiO2/nk/Malitson.yml",
          "https://refractiveindex.info/?shelf=main&book=SiO2&page=Malitson",
          "https://opg.optica.org/josa/abstract.cfm?uri=josa-55-10-1205"
        ],
        "license": "CC0-1.0 (refractiveindex.info database); original paper rights remain separate",
        "citation": "1) I. H. Malitson.\nInterspecimen comparison of the refractive index of fused silica.\nJ. Opt. Soc. Am. 55, 1205-1208 (1965); \n2) C. Z. Tan.\nDetermination of refractive index of silica glass for infrared wavelengths by IR spectroscopy.\nJ. Non-Cryst. Solids 223, 158-163 (1998); \n* Sellmeier formula is reported in Ref. 1 for the 0.21–3.71 μm wavelength range. Ref. 2 verifies the validity of the formula up to 6.7 μm.",
        "doi_urls": [
          "https://doi.org/10.1364/JOSA.55.001205",
          "https://doi.org/10.1016/S0022-3093(97)00438-9"
        ],
        "raw_comments": "Fused silica, 20 °C",
        "raw_conditions": {
          "temperature": 293
        },
        "citation_correction": "出版者原文页码1205–1209；YAML记1205–1208，保留原件并在此更正书目信息。"
      },
      "derivation": {
        "type": "exact_formula_mapping",
        "description": "来源三项Sellmeier等价映射；formula1的共振波长先平方成Cᵢ，formula2的Cᵢ直接使用。",
        "source_formula": {
          "type": "formula 1",
          "wavelength_range": "0.21 6.7",
          "coefficients": "0 0.6961663 0.0684043 0.4079426 0.1162414 0.8974794 9.896161"
        },
        "coefficient_units": "B dimensionless; C um^2"
      },
      "valid_domain_um": [
        0.21,
        3.71
      ],
      "k_status": "unknown",
      "measurement_uncertainty": "未提供通用n/k不确定度；不把数值小数位当准确度",
      "wavelength_basis": "按来源光谱波长约定；本轮来源未明确空气/真空差异时不作推测或转换",
      "refractive_index_basis": "按来源原始n约定；不作未授权空气/真空转换"
    },
    {
      "optical_set_id": "ri_ge_amotchkina",
      "material_id": "Ge_substrate",
      "sample_role": "substrate",
      "sample_form": "bulk",
      "short_name": "Amotchkina/块材n-k/2020",
      "conditions": {
        "deposition_method": "不适用（块材，并非沉积薄膜参考）",
        "substrate_temperature": "不适用（块材，并非沉积薄膜参考）",
        "substrate": "不适用（块材，并非沉积薄膜参考）",
        "film_thickness": "不适用（块材，并非沉积薄膜参考）",
        "deposition_rate": "不适用（块材，并非沉积薄膜参考）",
        "oxygen_partial_pressure": "不适用（块材，并非沉积薄膜参考）",
        "reactive_gas_flow": "不适用（块材，并非沉积薄膜参考）",
        "base_pressure": "不适用（块材，并非沉积薄膜参考）",
        "working_pressure": "不适用（块材，并非沉积薄膜参考）",
        "ion_assistance": "不适用（块材，并非沉积薄膜参考）",
        "annealing": "不适用（块材，并非沉积薄膜参考）",
        "measurement_temperature": "未提供（本轮可核验来源）",
        "crystal_axis": "未提供（本轮可核验来源）"
      },
      "source": {
        "raw_path": "raw/Ge_Amotchkina.yml",
        "sha256": "858ebf479a0b295751c0dcdaa0cf8fea23d020446999427813dc145f58c47f39",
        "source_kind": "author_supplied_database_numerical_data",
        "repository_commit": "c5c2f188e848453def5970e347399d653df2ffc2",
        "repository_path": "database/data/main/Ge/nk/Amotchkina.yml",
        "source_urls": [
          "https://raw.githubusercontent.com/polyanskiy/refractiveindex.info-database/c5c2f188e848453def5970e347399d653df2ffc2/database/data/main/Ge/nk/Amotchkina.yml",
          "https://refractiveindex.info/?shelf=main&book=Ge&page=Amotchkina",
          "https://refractiveindex.info/download/data/2020/Amotchkina/Summary_for_RefractiveIndexINFO.pdf",
          "https://opg.optica.org/ao/abstract.cfm?uri=ao-59-5-A40"
        ],
        "license": "CC0-1.0 (refractiveindex.info database); original paper rights remain separate",
        "citation": "T. Amotchkina, M. Trubetskov, D. Hahner, V. Pervak.\nCharacterization of e-beam evaporated Ge, YbF3, ZnS, and LaF3 thin films for laser-oriented coatings.\nAppl. Opt. 59, A40-A47 (2020)\n(Data kindly provided by Tatiana Amotchkina\n[data]\n[description])",
        "doi_urls": [
          "https://doi.org/10.1364/AO.59.000A40"
        ],
        "raw_comments": "",
        "raw_conditions": {},
        "citation_correction": null
      },
      "derivation": {
        "type": "source_table_identity",
        "description": "原数值表保留全部节点；计算有效域单独受限，不把表的模型延伸视为新测量。",
        "source_type": "tabulated nk",
        "source_domain_um": [
          0.4,
          11.0
        ],
        "source_row_count": 628,
        "raw_values_unchanged": true
      },
      "valid_domain_um": [
        0.4,
        11.0
      ],
      "k_status": "source_values_or_bounded_interpolation",
      "measurement_uncertainty": "未提供通用n/k不确定度；不把数值小数位当准确度",
      "wavelength_basis": "按来源光谱波长约定；本轮来源未明确空气/真空差异时不作推测或转换",
      "refractive_index_basis": "按来源原始n约定；不作未授权空气/真空转换"
    },
    {
      "optical_set_id": "ri_znse_connolly",
      "material_id": "ZnSe_substrate",
      "sample_role": "substrate",
      "sample_form": "bulk",
      "short_name": "Connolly-Tatian/块材23°C/1984",
      "conditions": {
        "deposition_method": "不适用（块材，并非沉积薄膜参考）",
        "substrate_temperature": "不适用（块材，并非沉积薄膜参考）",
        "substrate": "不适用（块材，并非沉积薄膜参考）",
        "film_thickness": "不适用（块材，并非沉积薄膜参考）",
        "deposition_rate": "不适用（块材，并非沉积薄膜参考）",
        "oxygen_partial_pressure": "不适用（块材，并非沉积薄膜参考）",
        "reactive_gas_flow": "不适用（块材，并非沉积薄膜参考）",
        "base_pressure": "不适用（块材，并非沉积薄膜参考）",
        "working_pressure": "不适用（块材，并非沉积薄膜参考）",
        "ion_assistance": "不适用（块材，并非沉积薄膜参考）",
        "annealing": "不适用（块材，并非沉积薄膜参考）",
        "measurement_temperature": "23 °C",
        "crystal_axis": "未提供（本轮可核验来源）",
        "bulk_manufacturing": "CVD ZnSe（块材制备，不是镀膜工艺）"
      },
      "source": {
        "raw_path": "raw/ZnSe_Connolly.yml",
        "sha256": "54c45a7fab9d71978f03d7f1fe02376c454bdbfc5ac162e25bf447e2864e6307",
        "source_kind": "author_supplied_database_numerical_data",
        "repository_commit": "c5c2f188e848453def5970e347399d653df2ffc2",
        "repository_path": "database/data/main/ZnSe/nk/Connolly.yml",
        "source_urls": [
          "https://raw.githubusercontent.com/polyanskiy/refractiveindex.info-database/c5c2f188e848453def5970e347399d653df2ffc2/database/data/main/ZnSe/nk/Connolly.yml",
          "https://refractiveindex.info/?shelf=main&book=ZnSe&page=Connolly",
          "https://opg.optica.org/ao/abstract.cfm?uri=ao-23-24-4477"
        ],
        "license": "CC0-1.0 (refractiveindex.info database); original paper rights remain separate",
        "citation": "1) J. Connolly, B. diBenedetto, R. Donadio.\nSpecifications of Raytran material.\nProc. SPIE, 181, 141-144 (1979); \n2) B. Tatian.\nFitting refractive-index data with the Sellmeier dispersion formula.\nAppl. Opt. 23, 4477-4485 (1984); \n*Ref. 2 provides a dispersion formula based on data from Ref. 1",
        "doi_urls": [
          "https://doi.org/10.1117/12.957359",
          "https://doi.org/10.1364/AO.23.004477"
        ],
        "raw_comments": "CVD ZnSe, 23 °C",
        "raw_conditions": {},
        "citation_correction": null
      },
      "derivation": {
        "type": "exact_formula_mapping",
        "description": "来源三项Sellmeier等价映射；formula1的共振波长先平方成Cᵢ，formula2的Cᵢ直接使用。",
        "source_formula": {
          "type": "formula 1",
          "wavelength_range": "0.54 18.2",
          "coefficients": "0 4.45813734 0.200859853 0.467216334 0.391371166 2.89566290 47.1362108"
        },
        "coefficient_units": "B dimensionless; C um^2"
      },
      "valid_domain_um": [
        0.54,
        18.2
      ],
      "k_status": "unknown",
      "measurement_uncertainty": "未提供通用n/k不确定度；不把数值小数位当准确度",
      "wavelength_basis": "按来源光谱波长约定；本轮来源未明确空气/真空差异时不作推测或转换",
      "refractive_index_basis": "按来源原始n约定；不作未授权空气/真空转换"
    },
    {
      "optical_set_id": "ri_znse_amotchkina_n",
      "material_id": "ZnSe_substrate",
      "sample_role": "substrate",
      "sample_form": "bulk",
      "short_name": "Amotchkina/块材/2020/仅n",
      "conditions": {
        "deposition_method": "不适用（块材，并非沉积薄膜参考）",
        "substrate_temperature": "不适用（块材，并非沉积薄膜参考）",
        "substrate": "不适用（块材，并非沉积薄膜参考）",
        "film_thickness": "不适用（块材，并非沉积薄膜参考）",
        "deposition_rate": "不适用（块材，并非沉积薄膜参考）",
        "oxygen_partial_pressure": "不适用（块材，并非沉积薄膜参考）",
        "reactive_gas_flow": "不适用（块材，并非沉积薄膜参考）",
        "base_pressure": "不适用（块材，并非沉积薄膜参考）",
        "working_pressure": "不适用（块材，并非沉积薄膜参考）",
        "ion_assistance": "不适用（块材，并非沉积薄膜参考）",
        "annealing": "不适用（块材，并非沉积薄膜参考）",
        "measurement_temperature": "未提供（本轮可核验来源）",
        "crystal_axis": "未提供（本轮可核验来源）"
      },
      "source": {
        "raw_path": "raw/ZnSe_Amotchkina.yml",
        "sha256": "3afa56e33abcf985d0542fc61ac965723807f6be7aee6d591341733efe95d2f2",
        "source_kind": "author_supplied_database_numerical_data",
        "repository_commit": "c5c2f188e848453def5970e347399d653df2ffc2",
        "repository_path": "database/data/main/ZnSe/nk/Amotchkina.yml",
        "source_urls": [
          "https://raw.githubusercontent.com/polyanskiy/refractiveindex.info-database/c5c2f188e848453def5970e347399d653df2ffc2/database/data/main/ZnSe/nk/Amotchkina.yml",
          "https://refractiveindex.info/?shelf=main&book=ZnSe&page=Amotchkina",
          "https://refractiveindex.info/download/data/2020/Amotchkina/Summary_for_RefractiveIndexINFO.pdf",
          "https://opg.optica.org/ao/abstract.cfm?uri=ao-59-5-A40"
        ],
        "license": "CC0-1.0 (refractiveindex.info database); original paper rights remain separate",
        "citation": "T. Amotchkina, M. Trubetskov, D. Hahner, V. Pervak.\nCharacterization of e-beam evaporated Ge, YbF3, ZnS, and LaF3 thin films for laser-oriented coatings.\nAppl. Opt. 59, A40-A47 (2020)\n(Data kindly provided by Tatiana Amotchkina\n[data]\n[description])",
        "doi_urls": [
          "https://doi.org/10.1364/AO.59.000A40"
        ],
        "raw_comments": "",
        "raw_conditions": {},
        "citation_correction": null
      },
      "derivation": {
        "type": "bounded_formula_sampling",
        "description": "带非单位常数项/改进Sellmeier不能硬套产品三项式，按原式有界自适应采样；这些是计算值，非新增测量。",
        "source_formula": {
          "type": "formula 2",
          "wavelength_range": "0.4 13.9",
          "coefficients": "-0.689818 4.855169 0.056359 0.673922 0.056336 2.481890 2222.114"
        },
        "build_linear_n_tolerance": 5e-08,
        "original_node_count": 0
      },
      "valid_domain_um": [
        0.4,
        12
      ],
      "k_status": "unknown",
      "measurement_uncertainty": "未提供通用n/k不确定度；不把数值小数位当准确度",
      "wavelength_basis": "按来源光谱波长约定；本轮来源未明确空气/真空差异时不作推测或转换",
      "refractive_index_basis": "按来源原始n约定；不作未授权空气/真空转换"
    },
    {
      "optical_set_id": "ri_znse_amotchkina_nk",
      "material_id": "ZnSe_substrate",
      "sample_role": "substrate",
      "sample_form": "bulk",
      "short_name": "Amotchkina/块材/2020/n-k",
      "conditions": {
        "deposition_method": "不适用（块材，并非沉积薄膜参考）",
        "substrate_temperature": "不适用（块材，并非沉积薄膜参考）",
        "substrate": "不适用（块材，并非沉积薄膜参考）",
        "film_thickness": "不适用（块材，并非沉积薄膜参考）",
        "deposition_rate": "不适用（块材，并非沉积薄膜参考）",
        "oxygen_partial_pressure": "不适用（块材，并非沉积薄膜参考）",
        "reactive_gas_flow": "不适用（块材，并非沉积薄膜参考）",
        "base_pressure": "不适用（块材，并非沉积薄膜参考）",
        "working_pressure": "不适用（块材，并非沉积薄膜参考）",
        "ion_assistance": "不适用（块材，并非沉积薄膜参考）",
        "annealing": "不适用（块材，并非沉积薄膜参考）",
        "measurement_temperature": "未提供（本轮可核验来源）",
        "crystal_axis": "未提供（本轮可核验来源）"
      },
      "source": {
        "raw_path": "raw/ZnSe_Amotchkina.yml",
        "sha256": "3afa56e33abcf985d0542fc61ac965723807f6be7aee6d591341733efe95d2f2",
        "source_kind": "author_supplied_database_numerical_data",
        "repository_commit": "c5c2f188e848453def5970e347399d653df2ffc2",
        "repository_path": "database/data/main/ZnSe/nk/Amotchkina.yml",
        "source_urls": [
          "https://raw.githubusercontent.com/polyanskiy/refractiveindex.info-database/c5c2f188e848453def5970e347399d653df2ffc2/database/data/main/ZnSe/nk/Amotchkina.yml",
          "https://refractiveindex.info/?shelf=main&book=ZnSe&page=Amotchkina",
          "https://refractiveindex.info/download/data/2020/Amotchkina/Summary_for_RefractiveIndexINFO.pdf",
          "https://opg.optica.org/ao/abstract.cfm?uri=ao-59-5-A40"
        ],
        "license": "CC0-1.0 (refractiveindex.info database); original paper rights remain separate",
        "citation": "T. Amotchkina, M. Trubetskov, D. Hahner, V. Pervak.\nCharacterization of e-beam evaporated Ge, YbF3, ZnS, and LaF3 thin films for laser-oriented coatings.\nAppl. Opt. 59, A40-A47 (2020)\n(Data kindly provided by Tatiana Amotchkina\n[data]\n[description])",
        "doi_urls": [
          "https://doi.org/10.1364/AO.59.000A40"
        ],
        "raw_comments": "",
        "raw_conditions": {},
        "citation_correction": null
      },
      "derivation": {
        "type": "formula_n_plus_tabulated_k_intersection",
        "description": "n由同源公式计算；k只在同源k表内线性内插；有效域取n、k、本轮测量窗的交集。保留所有交集内原k节点。",
        "source_formula": {
          "type": "formula 2",
          "wavelength_range": "0.4 13.9",
          "coefficients": "-0.689818 4.855169 0.056359 0.673922 0.056336 2.481890 2222.114"
        },
        "source_k_domain_um": [
          0.4,
          0.888
        ],
        "source_k_row_count": 123,
        "build_linear_n_tolerance": 5e-08
      },
      "valid_domain_um": [
        0.4,
        0.888
      ],
      "k_status": "source_values_or_bounded_interpolation",
      "measurement_uncertainty": "未提供通用n/k不确定度；不把数值小数位当准确度",
      "wavelength_basis": "按来源光谱波长约定；本轮来源未明确空气/真空差异时不作推测或转换",
      "refractive_index_basis": "按来源原始n约定；不作未授权空气/真空转换"
    },
    {
      "optical_set_id": "ri_zns_debenham_n",
      "material_id": "ZnS_substrate",
      "sample_role": "substrate",
      "sample_form": "bulk",
      "short_name": "Debenham-Klein/块材20°C/1986",
      "conditions": {
        "deposition_method": "不适用（块材，并非沉积薄膜参考）",
        "substrate_temperature": "不适用（块材，并非沉积薄膜参考）",
        "substrate": "不适用（块材，并非沉积薄膜参考）",
        "film_thickness": "不适用（块材，并非沉积薄膜参考）",
        "deposition_rate": "不适用（块材，并非沉积薄膜参考）",
        "oxygen_partial_pressure": "不适用（块材，并非沉积薄膜参考）",
        "reactive_gas_flow": "不适用（块材，并非沉积薄膜参考）",
        "base_pressure": "不适用（块材，并非沉积薄膜参考）",
        "working_pressure": "不适用（块材，并非沉积薄膜参考）",
        "ion_assistance": "不适用（块材，并非沉积薄膜参考）",
        "annealing": "不适用（块材，并非沉积薄膜参考）",
        "measurement_temperature": "20 °C",
        "crystal_axis": "立方材料标量色散；不提供取向依赖",
        "phase": "立方ZnS"
      },
      "source": {
        "raw_path": "raw/ZnS_Debenham.yml",
        "sha256": "c71964364fe7c7b9200aae961430709dd04cbd08c227faf332c999dd6249d557",
        "source_kind": "author_supplied_database_numerical_data",
        "repository_commit": "c5c2f188e848453def5970e347399d653df2ffc2",
        "repository_path": "database/data/main/ZnS/nk/Debenham.yml",
        "source_urls": [
          "https://raw.githubusercontent.com/polyanskiy/refractiveindex.info-database/c5c2f188e848453def5970e347399d653df2ffc2/database/data/main/ZnS/nk/Debenham.yml",
          "https://refractiveindex.info/?shelf=main&book=ZnS&page=Debenham",
          "https://opg.optica.org/ao/abstract.cfm?uri=ao-25-12-1873"
        ],
        "license": "CC0-1.0 (refractiveindex.info database); original paper rights remain separate",
        "citation": "1) M. Debenham.\nRefractive indices of zinc sulfide in the 0.405-13-µm wavelength range.\nAppl. Opt., 23, 2238-2239 (1984); \n2) C. A. Klein.\nRoom-temperature dispersion equations for cubic zinc sulfide.\nAppl. Opt. 25, 1873-1875 (1986); \n*Ref. 2 provides a modified Sellmeier equation based on data from Ref. 1",
        "doi_urls": [
          "https://doi.org/10.1364/AO.23.002238",
          "https://doi.org/10.1364/AO.25.001873"
        ],
        "raw_comments": "Cubic ZnS, 20 °C",
        "raw_conditions": {},
        "citation_correction": null
      },
      "derivation": {
        "type": "bounded_formula_sampling",
        "description": "带非单位常数项/改进Sellmeier不能硬套产品三项式，按原式有界自适应采样；这些是计算值，非新增测量。",
        "source_formula": {
          "type": "formula 4",
          "wavelength_range": "0.405 13",
          "coefficients": "8.393 0.14383 0 0.2421 2 4430.99 0 36.71 2"
        },
        "build_linear_n_tolerance": 5e-08,
        "original_node_count": 0
      },
      "valid_domain_um": [
        0.405,
        13.0
      ],
      "k_status": "unknown",
      "measurement_uncertainty": "未提供通用n/k不确定度；不把数值小数位当准确度",
      "wavelength_basis": "按来源光谱波长约定；本轮来源未明确空气/真空差异时不作推测或转换",
      "refractive_index_basis": "按来源原始n约定；不作未授权空气/真空转换"
    },
    {
      "optical_set_id": "ri_ge_burnett2016_table1_vacuum",
      "material_id": "Ge_substrate",
      "sample_role": "substrate",
      "sample_form": "bulk",
      "short_name": "Burnett/块材22°C真空n/2016",
      "conditions": {
        "deposition_method": "不适用（块材，并非沉积薄膜参考）",
        "substrate_temperature": "不适用（块材，并非沉积薄膜参考）",
        "substrate": "不适用（块材，并非沉积薄膜参考）",
        "film_thickness": "不适用（块材，并非沉积薄膜参考）",
        "deposition_rate": "不适用（块材，并非沉积薄膜参考）",
        "oxygen_partial_pressure": "不适用（块材，并非沉积薄膜参考）",
        "reactive_gas_flow": "不适用（块材，并非沉积薄膜参考）",
        "base_pressure": "不适用（块材，并非沉积薄膜参考）",
        "working_pressure": "不适用（块材，并非沉积薄膜参考）",
        "ion_assistance": "不适用（块材，并非沉积薄膜参考）",
        "annealing": "不适用（块材，并非沉积薄膜参考）",
        "measurement_temperature": "22.000 °C",
        "crystal_axis": "未提供；原文测Ge棱镜标量折射率",
        "sample_resistivity": "17 Ω·cm"
      },
      "source": {
        "raw_path": "raw/Ge_Burnett2016_Table1_vacuum.csv",
        "sha256": "f895ec601c939b025b745fc32ade8337e1a3a9dcda3b8896140b20717287daba",
        "source_kind": "primary_paper_table",
        "source_urls": [
          "https://tsapps.nist.gov/publication/get_pdf.cfm?pub_id=921884",
          "https://doi.org/10.1117/12.2237978",
          "https://www.nist.gov/publications/refractive-index-measurements-ge"
        ],
        "license": "Numeric facts transcribed from NIST primary paper; paper text and figures not redistributed.",
        "citation": "J. H. Burnett, S. G. Kaplan, E. Stover, A. Phenis. Refractive index measurements of Ge. Proc. SPIE 9974, 99740X (2016), Table 1.",
        "doi_urls": [
          "https://doi.org/10.1117/12.2237978"
        ]
      },
      "derivation": {
        "type": "primary_table_transcription",
        "description": "NIST原文Table1的λvac与nvac逐行转录；无公式回填、无空气模型混用。",
        "table": "Table 1",
        "pdf_page_1based": 6,
        "source_row_count": 17
      },
      "valid_domain_um": [
        2.25,
        14.0
      ],
      "k_status": "unknown",
      "measurement_uncertainty": "原始17个节点的1σ见raw CSV；点间线性插值不继承该不确定度。",
      "wavelength_basis": "vacuum",
      "refractive_index_basis": "absolute (vacuum)"
    }
  ]
}
